Repository: MGE-databases/Pytmge

# MaterialsInformaticsKit

Materials Informatics Kit (MIK) is an open-source Python library for materials development.

File: example/df_subset.csv
,measured_Tc,materials_family
Al0.75Ge0.25Nb0.003,20.7,others
Bi0.3Zn0.7,1.51,others
Pb0.36Sn0.64,7.75,others
Sb0.28Tl0.72,5.2,others
Nb0.33Ti0.67,9.3,others
In0.7Sn0.3,7.3,others
Bi0.65Pb0.35,8.8,others
Bi0.35Pb0.65,8.7,others
In1V3,13.9,others
Fe1Te0.65Se0.35,15.0,iron-based
Hg1,4.2,others
Ga0.1Ge0.9,5.3,others
Al1Ge1Nb3,19.5,others
Ag1.2Mo4.8S6,8.9,others
Pd0.5Ag0.5Th2,1.2,others
Ag0.8Ga0.2,6.5,others
Na1Fe2Se2,46.0,iron-based
Nb2.34Zr0.66Sn1,17.7,others
Ag0.7Mo3Se4,5.96,others
Mo3S4Sn0.6,14.2,others
Rb2Fe4Se5,32.0,iron-based
Cu1Mo4S5,11.0,others
Mo5.1Pb1S6,14.4,others
Pb1Mo5.1S4,14.51,others
B2Mg0.988Sc0.012,41.4,others
Ag1Nb3,8.28,others
Ba0.82K0.18Bi0.53Pb0.47,22.8,others
Bi2Te1,8.6,others
Bi1In2,5.584,others
C1.5La0.9Th0.1,12.9,others
Pb0.98Cu0.036Mo6S8,14.8,others
Nb3Ge1,23.2,others
Cu0.14Bi2Te3,6.0,others
Th1.6Lu0.4C3,10.9,others
La3Tl1,8.905,heavy-Fermion
Ag2F1,0.066,others
Ag2In1,2.11,others
Cs1I1,2.0,others
Nb1P1S1,12.5,others
Ag2Pb3S1,1.13,others
Y1Pd3B3C0.3,22.0,others
Al0.77Ge0.23Nb3,20.75,others
Ag3.3Al1,0.34,others
Ag4Ge1,0.85,others
K1Os2O6,9.60375,others
Ag5Pb2O6,0.0502,others
Pb1Te1Pb1S1,6.03,others
Y1Rh4Si2B1,9.0,others
Tl0.25Li0.25Ba2Ca2Cu3.5O7.955,117.0,cuprate
Eu3Bi2S4F4,1.425,others
Ag7F2H1O8,1.5,others
Y1Th3.4Ru0.6B4,9.4,heavy-Fermion
Mg0.3Hf1N1Cl1,25.0,others
Ag7F0.25N0.75O10.25,1.04,others
Bi6S5O8,2.4,others
Ca1Fe0.93Co0.07F1,9.1,others
Ca0.8La0.2Fe1As1H1,40.6,iron-based
Sr1.6Ba0.4Cu1F2O2,60.0,cuprate
Ag7O11N1,1.04,others
Si0.3V0.7,16.95,others
Au64Ge22Yb14,0.68,heavy-Fermion
Nb0.79Al0.16Ge0.05,21.0,others
Nb3Sn0.91Ga0.09,18.3,others
Ce0.16La0.84,8.7,others
Be0.86Pb0.14,9.7,others
Fe1Se0.75Te0.25,13.3,iron-based
Ga0.25Si0.75V3,18.6,others
Nb3Ga0.67Al0.33,18.1,others
B5Mo1.69Zr0.31,11.2,others
Al0.39Mg0.61,1.5,others
Al0.5Ga0.5Nb3,19.0,others
Ga1Si1V3,18.6,others
Nb1C0.5N0.5,17.9,others
Al0.5Mo5S6Sn1,14.2,others
B3Mo6S8Sn1,15.0,others
Al0.75Ge0.25Nb3.8,20.34,others
Al0.95Nb3Sb0.5,17.81,others
Al13Os3.2Ru0.8,4.0,others
Mo1Ru1P1,15.5,others
Y1Os3B2,6.0,others
Al13Os4,5.4,others
Al1Au4,0.55,others
In1La3,9.61,heavy-Fermion
Cu1La1,6.0,heavy-Fermion
Ba1Ge2,4.93,others
Mo3Os1,11.0225,others
Nb2Pd0.81S5,6.6,others
Nb1C0.28N0.78,17.9,others
Nb2.5Sn1V0.5,14.2,others
Nb1C0.5Ni0.5,17.3,others
Ba1Pb0.75Bi0.253,12.5,others
Nb3Sn0.4Sb0.6,12.4,others
Sc0.75Th0.25Rh4B4,8.74,others
Al1Sc1Au2,4.4,others
B0.6C0.4Sr0.5Ba1.5Ca2Cu3O9,119.0,cuprate
Fe2As2Ca6Al1.32Ti2.68O12,36.0,iron-based
Tl0.5Ba2Ca1Be2Cu4.5O9.948,110.0,cuprate
Hg0.85Re0.15Ba1.44Sr0.56Ca2Cu3O8,128.7,cuprate
Bi1.7Pb0.3Sr2Ca2Cu3F0.8O9.2,117.6,cuprate
Tl1Sr2Ca0.5Y0.5Cu2O6.89,92.0,cuprate
Tl2Ca2Ba2Cu3O10,118.975,cuprate
Al1Sr2Ca2Cu3O9.9,77.0,cuprate
Hg0.66Pb0.34Ba2Ca1.98Cu2.9O8.4,143.0,cuprate
Tl0.6Pb0.2Bi0.2Sr1.8Ba0.2Ca2Cu3O9,122.0,cuprate
Ba2Ca2Cu3F1.2O6.8,120.0,cuprate
Hg1Ba2Ca1Cu2O6.21,127.0,cuprate
Hg1Ba2Ca1Cu2O6.22,127.0,cuprate
Tl0.5Pb0.5Sr2Ca0.8Y0.2Cu2O7,105.2,cuprate
Pb2Sr2Ho0.5Ca0.5Cu2.94Pt0.06O8,80.4,cuprate
Ge1Ta3,8.0,others
Rh1Zr3,7.65,others
La1Al2,3.23,heavy-Fermion
Ga0.2V2Al20,1.655,others
V2Hf0.84Nb0.16,10.67,others
Al20.3V20,1.49,others
Au0.7Nb3Pt0.3,12.5,others
Mg1B1.5C0.5,27.25,others
Mo3Al2C1,10.0,others
Ca0.875Pr0.125Fe2As2,49.0,iron-based
Sr1Pt2Ge2,10.2,others
U0.9Np0.1Co1Ga5,7.2,heavy-Fermion
Mg1.995Mn0.005B2,37.7,others
Nb3Rh0.02Pt0.98,9.6,others
Nb5Si2.4B0.6,7.8,others
Al2Th3,2.6,heavy-Fermion
Nb50Zr50,10.2,others
Al3Nb3,18.4,others
Th1.4Lu0.3C3,11.7,others
C6Yb1,6.4966669999999995,others
Al5Re24,3.35,others
Re24Ti5,6.6,others
Al6Re1,1.85,others
Be22Os0.005Re1,9.8,others
Ba1Si2,5.3,others
Am1,1.2775,others
As0.1P0.9,9.9,others
C1.55Th0.3Y0.7,17.0,others
Nd1Fe1As1O0.2,54.0,iron-based
In0.5La3Tl0.5,8.9,others
Fe1Se0.5Te0.5,15.0,iron-based
As1,1.825,others
Ba0.9K0.1Pb1O3,30.0,others
Ba0.61K0.39Bi1O3,31.5,others
Gd0.8Th0.2Fe1As1O1,56.5,iron-based
As1Bi1Pb1Sb1,9.0,others
Bi1Pb1Sr0.2Pr0.2Cu1O6,15.0,cuprate
Ba0.5K0.5Bi1O3,34.0,others
Cr1Ti3,3.7,others
As1Pb1,8.4,others
Pd0.55Cu0.45H0.7,16.6,others
Bi1Pd2,4.2,others
Pd5Se2,2.3,others
Rh1Zr2,11.165,others
Cd1C1Ni3,3.1333330000000004,others
As2Te3,4.4,others
C0.75Mo1,14.7,others
La1Sn3,6.358286,heavy-Fermion
Mo0.4W0.6C1,11.3,others
As3La4,6.5,heavy-Fermion
P3Sn4,1.24,others
Zr0.61Rh0.285O0.105,11.8,others
Au0.15Sb0.85,8.1,others
Au0.098Pd0.02Ga2,1.51,others
Fe0.02Te0.8Se0.2,13.6,others
Nb1C0.5N0.47,17.4,others
V0.003Ga0.974Pb0.026,13.2,others
Y1Cu2.99Zn0.01O7,86.6,cuprate
Y1Pd2Sn1,4.993333,others
Mg0.4Ti0.6B2,37.6,others
Ir0.93Te2,4.7,others
Ga2Mo1,9.5,others
La1Ni1Ga2,1.97,heavy-Fermion
Au1Ga40Mo8,9.4,others
Y1Ba1.95La0.05Cu3O6.9,99.0,cuprate
Sr1Pt2.4Pd0.6P1,6.57,others
Hg1Sm0.5In0.5Pb2,6.9,others
Ba1Pt3Au1Ge12,7.0,others
Be1W1,4.1,others
Lu1Tc2,9.9,heavy-Fermion
Er1Pb2,7.4,heavy-Fermion
Na1Pb3,5.62,others
Sb2Tl7,5.2,others
Sc1Tc2,10.9,others
Au1Ta4.3,0.51,others
Au1Tl2,4.25,others
Au1Zn3,1.245,others
Au2Pb1,2.6575,others
Au30Pd3.3Te66.6,2.6,others
Au3Te5,1.62,others
Au5Sn1,0.9,others
Ca1Li2,13.0,others
C0.9S0.1,36.5,others
Mo0.3Si1,11.7,others
Mo0.39Ru0.61,6.9,others
B1,8.5,others
Mg0.927Al0.073B1,33.0,others
B105,1.5,others
Mg1.9Cu0.1B12,37.3,others
B12Li2.5,6.62,others
Y1Pd4B1C0.2,21.0,others
Mo1.8Rh0.2B1C1,9.1,others
B1I3,1.86,others
Nb2.5Sn1Ta0.5,17.6,others
Mo1Ni1P1,15.5,others
Be12Mg1Re1,10.1,others
Fe3Re2,6.55,others
Mo1Re3,9.89,others
B1Sr2Ca3Cu4O11,110.0,cuprate
Tl1.4Ba2Ca3Cu4O11.4,118.0,cuprate
B1Sr2Ca4Cu5O13,85.0,cuprate
Tl2Ba2Ca4Cu5O14,124.0,cuprate
W1.75Ru1.25B2,3.38,others
C0.148N0.638Ta1,12.01,others
Nb1Sn1Ta2,10.8,others
Nb0.5W0.5C1,12.5,others
Ta2Zr1,2.3,others
C1W2,3.835,others
Nb0.76Sn0.74,18.1,others
B2.6Nb1,10.9,others
B2Nb0.4,6.57,others
Mo1Ru1,10.0,others
Th1Pd3B3C1,21.5,heavy-Fermion
B3Re7,3.19,others
Ru7B3,3.05,others
B5Nb1.9Y0.1,9.3,others
B6Y6,7.5,others
B6Nd1,3.0,heavy-Fermion
Ba1Pb0.35Hg0.4Bi0.25O3,10.7,others
Mo4P3,2.75,others
Lu1.8Ba0.2Cu1O4,71.9,cuprate
Ca0.27Sr0.63Cu1O2,110.0,cuprate
La2Cu1O4.086,45.2,cuprate
Sr1.68Ba0.32Cu1O3.4,88.0,cuprate
Sr0.42K0.58Fe2As2,36.0,iron-based
Rh2Sr1,6.2,others
K0.21Ti1N1Br1,17.2,others
Li0.3Ti1.1S2,13.0,others
Ba0.64K0.34Fe2As2,39.0,iron-based
Sr1.4Ba0.6Cu1O3.4,98.0,cuprate
Ba0.5K0.5Fe2As2,38.0,iron-based
Sm1Fe1As1F0.6O0.6,55.0,iron-based
Ba0.5K0.5Fe2As2O1,36.0,iron-based
Tl1Ba1Ca1Cu2O5.5,114.0,cuprate
Ba0.5Na0.5Fe2As2,32.8,iron-based
Mg0.5Co0.5B2,31.5,others
Sr1Pt3P1,8.375,others
Ba0.8Rb0.2Ti2Sb2O1,6.19,others
Ba1,3.4375,others
Y1Ba1Sr1Cu3O6.9,92.0,cuprate
Yb0.9Ca0.1Ba1.4Sr0.6Cu4O8,85.0,cuprate
Ce1Fe1As1H0.6O0.6,45.8,iron-based
Eu1.6Ce0.4Sr2Ru1Cu2O10,32.0,cuprate
Sr2Ca2Cu3O5.5,109.0,cuprate
Bi2Sr2.65Ca0.35Cu2O8,93.6,cuprate
Yb1Ba2Cu3O6.9,92.8,cuprate
Y1Ba1.975La0.025Cu3O6.95,99.0,cuprate
Gd0.45Ca0.4Mo0.15Ba2Cu3O6.537,73.0,cuprate
Pb7Bi3,9.05,others
Sr1Cs1Fe4As4,36.8,iron-based
Sr2Ho1Ru0.9Cu0.1O6,30.0,others
Ba1Fe2As1.3P0.7,30.25,iron-based
Ba1Fe1.9Se3,11.0,iron-based
Ba1Fe2As3,35.4,iron-based
Ba1Ge3,4.0,others
Hg1Pb2.3,6.0,others
Zr1Ru4P2,11.0,others
La3Ir2Ge2,4.7,heavy-Fermion
Hg1Ba2Cu1O4.081,98.0,cuprate
Gd1Sm1Ni2,4.5,heavy-Fermion
Y1Ni2B2C1,23.0,others
Lu5Ir4Si9Ge1,6.38,heavy-Fermion
V75Si2.57Ga22.4,13.32,others
Ir0.25Mo0.75Nb2.25Pt0.75,6.5,others
La1Pd0.8Sb2,3.25,heavy-Fermion
Nb79.5Sn2.1Al6.1Ge12.3,9.4,others
Ca9.68Ho0.32Pt3Fe10As18,19.5,iron-based
Ca10Pt4Fe10As18,38.0,iron-based
La1Pt4Ge12,8.253333,heavy-Fermion
Ca1Rh2,6.4,others
Cu1.2Rh1.8S4,5.08,others
Fe2As2Sr4Mg0.4Ti1.6O6,28.0,iron-based
Ba1Ti2Sb0.8Bi1.2O1,4.02,others
Bi0.6Pb0.2S0.2Sr2Ca0.7Nd0.3Cu2O6.95,80.0,cuprate
Ba1Ti2Sb1.4Sn0.6O1,2.49,others
Ba24Si100,1.475,others
Pd0.5Bi2Te3,5.5,others
Bi3S3O3,5.1,others
Ba2Bi2.75Sb0.25,4.46,others
Ba2Ca1Cu2F1.4O4.6,106.0,cuprate
Ba2Ca1Cu2F1.6O4.4,108.0,cuprate
Ba2Ca3Cu4O10.35,116.0,cuprate
La0.5Th0.5Sn3,4.67,others
Ba2Sn3Sb6,3.9,others
Ba7Ca1Si46,7.65,others
Ba2Sr6Si46,4.1,others
Ba2Ti2Fe2As4O1,20.125,iron-based
Ba3Ir4Ge16,6.1,others
Sc5Ir4Si10,8.311428999999999,others
C60Rb2,29.0,others
Ba4C60,6.75,others
Ba4Ca4Si46,3.7,others
Ba4Sr4Si46,5.3,others
Ba4Ir8Ge28,3.2,others
Na2Cs1C60,11.328571,others
Ba4Na2Ge25,0.84,others
Ba4Sr2Nb10O30,0.98,others
Y2La0.15Ba3.85Cu6O13.99,93.2,cuprate
Ba5Sr1Nb10O30,0.96,others
Ba7.76Si46,8.5,others
Ba6.63Si46,6.0,others
Ba6C60,7.0,others
Ca2Nb1O4,8.9,others
Ba6Sr2Si46,7.2,others
Ba6Ge25,0.24,others
Ba6Nb10O30,1.625,others
Zr33.3V56.7Nb9.9,5.34,others
Ba8Ge46,10.0,others
Ba8Ga16Ge30,7.5,others
Ba8Ge42Co4,7.0,others
Ba8Si23Ge23,2.28,others
Ba8Si25Ge21,2.8,others
Ba8Si28Ge18,3.12,others
Ba8Si31Ge15,3.91,others
La1Pt4Ge15,4.98,heavy-Fermion
Ba8Si34Ge12,4.0,others
Ba8Si37Ge9,5.0,others
Ba8Si38Al8,3.0,others
Ba8Si39Al7,4.0,others
Ba8Si40Al6,5.6,others
Ba8Si40Ge6,6.0,others
Ba8Si40Ga6,3.3,others
Ba8Si41Al5,6.0,others
Ba8Si42Cu4,2.9,others
Ca2Al2.73Si4.27,6.4,others
Ba8Si43Ge3,7.1,others
Ba8Si44Al2,5.85,others
Be13Ga1,5.6,others
U1Be12.9896B0.0104,1.89,heavy-Fermion
Be17Nb2,1.47,others
Be21Ni5,0.72,others
Tc0.5W0.5,7.52,others
Be2Ga1,6.3,others
Be2Nb1.5Ta1.5,1.7,others
Be3Ga1,6.7,others
Be5Os1,9.2,others
Ir0.58Rh0.36Se2,9.6,others
Be6Ga1,6.0,others
Be8Ga1,5.7,others
Be8Nb5Zr2,5.2,others
Zr2Rh1H0.7,6.0,others
Be9.8Re0.02,9.5,others
La1Ba2Cu3O6.85,93.0,cuprate
Sr2Ca1Cu2.8O7.5,83.0,cuprate
Y1Ba2Cu3H1O7,93.2,cuprate
La1.65Ba1.5Ca0.35Cu3O6.79,72.0,cuprate
Cd0.1Pd0.9,6.92,others
Y1Ba2La1.94Cu3O6.963,91.8,cuprate
Bi0.5La1Y0.5Sr1Cu2O6.04,30.0,cuprate
Tl1Sr1.5La0.5Ca1Cu2O7,90.0,cuprate
Bi0.8Nd0.1Tb0.1Pb1Sr2Ca2Cu3O10,115.25,cuprate
Bi3.9Co0.1S3O4,5.215,others
Hg0.76Tl0.76Ba1Cu1O4.5,87.5,cuprate
Pb0.5Sr2Ca1Cu2.5O6.8,115.0,cuprate
Bi1Pb1Sr2Y0.5Ca0.5Cu2O8,85.0,cuprate
La1.9Gd1.1Ca1Ba2.4Sr0.6Cu6.58In0.42O16.554,58.0,cuprate
La1.5Nd0.5Ca1Ba2Cu4.5Mo0.5O11.119,50.0,cuprate
Tl1Sr1.5Nd0.5Ca1Cu2O7,88.0,cuprate
Pb2Sr2Y0.5Ca0.5Cu3F0.8115O7.3458,78.0,cuprate
Bi1.4Pb0.6Sr2Ca1.4Ga0.6Cu3O7,70.6,cuprate
Bi1.5Ga0.5Sr1.8Ca1.2Cu2O8,41.0,cuprate
Bi1La4Pb2,2.5,heavy-Fermion
La2.1Gd0.7Ca1.4Ba2.8Cu0.7O16.471,79.0,cuprate
Bi1.7Pb0.3Sr2Ca2Cu3F0.2O9.8,111.0,cuprate
Ca1La1Ba1Cu2.8P0.2O7,90.0,cuprate
Hg0.4Pr1.1Sr2Ca0.5Cu2O7.9,76.0,cuprate
Nd0.5Ca0.5Ba0.6La0.4Cu3O6.77,80.5,cuprate
Bi10.1In0.9,5.05,others
Bi12S11O18,4.0,others
Nb1B0.2Rh3,6.4,others
Rh3Bi14,2.94,others
Co0.6Rh0.4Zr2,8.0,others
Rb0.75Fe1.6Se1.5S0.5,28.0,iron-based
Bi3In5,4.189,others
Bi1K1,3.6,others
La1.9Th0.1C1.35,12.7,others
Li1Pb1,7.2,others
Bi1Ni1,4.25,others
O1V3Zr3,7.5,others
Nb2S2C1,7.6,others
Eu1Ba2Cu3S1O6,85.0,cuprate
Gd1Ba1Sr1Cu3O6.94,86.0,cuprate
Sm1Ba1Sr1Cu3O6.94,80.0,cuprate
Bi2Cs1,4.75,others
Mg1C1Ni2.9Fe0.1,8.58,others
Bi2Pd3,3.7,others
Bi2Rb1,4.25,others
La0.6Rh4P12,17.0,heavy-Fermion
La2Rh3Si5,4.4,heavy-Fermion
Ca0.4Nd0.6Fe1As1F1,54.0,iron-based
La1Bi1S2F0.4O0.6,10.26,others
Bi2Se3,4.898,others
Bi2Sr2Ca0.7Y0.3Cu2I1O8,79.0,cuprate
Tl1Sr1.5Pr0.5Ca1Cu2O7,88.0,cuprate
Bi2Sr2Ca0.5Y0.5Cu2I1O8,31.0,cuprate
Bi2Sr2Dy1.64Ce0.36Cu2O10.26,27.0,cuprate
Bi2Sr2Gd1.64Ce0.36Cu2O10.24,34.0,cuprate
Bi2Sr2Ho1.64Ce0.36Cu2O10.22,24.0,cuprate
Nd2Tl2Sr2Cu3O11,44.0,cuprate
Ca8.45Sm1.55Pt3Fe10As18,28.0,iron-based
Y2La0.6Ba3.4Cu6O14.02,60.0,cuprate
Bi2Y3,2.25,others
La5Ru2,2.35,heavy-Fermion
La1Zn1,1.04,heavy-Fermion
Tl2Ba2Ca5Cu6O16,120.0,cuprate
V0.5Sr2.7Ca2.3Cu4.5O11.6,107.0,cuprate
Bi4Sr4Ca1.8Tm0.2Cu4O16.38,83.9,cuprate
Bi4Te3,3.5,others
Bi4Sr3Ca1.5Y1.5Cu4O16,86.1,cuprate
Hg1Tl1Ba2Ca3Cu4O12,110.0,cuprate
Bi4Sr4Ca1.5Tm0.5Cu4O16.5,84.3,cuprate
Bi4Sr4Ca0.5Tm1.5Cu4O16.91,1.5,cuprate
Bi5Tl3,6.4,others
Bi8Sr5Ca7Cu9O34.94,74.4,cuprate
Bi8Sr8Ca4Cu9O34.16,94.2,cuprate
Bi8Sr6Ca6Cu9O33.912,85.0,cuprate
Br2,1.4,others
Nb0.25Sn0.25Ta0.5,10.8,others
Mo0.3Nb0.1Re0.6,10.1,others
Co0.44Mo0.56,13.0,others
C0.46W0.54,9.0,others
Y1Ca1Ba4Cu5N0.3C0.7O14,82.0,cuprate
Cu0.5C0.5Ba2Ca3Cu4O11,117.0,cuprate
C0.6Mo4.8Si0.3,7.6,others
Cu0.5C0.5Ca3Cu2O6.6,57.0,cuprate
Hg0.85Re0.15Ba2Cu1O4.525,96.3,cuprate
La1.48Pr0.37Sr0.15Cu1O4,34.0,cuprate
Y1.4Th0.6C3.1,17.0,others
Y1.4Th0.6C2.4,15.4,others
La5B2C6,6.9,heavy-Fermion
C13La1,4.8,others
C14H10Sr1.5,5.6,others
Th1Ir1Si1,6.5,heavy-Fermion
C1Os2W3,2.9,others
C1S1,9.0,others
C22H14K3.3,18.0,others
Rb2.7Tl2.2C60,23.2,others
C2Pt1U2,1.47,others
Y2C2.9B0.1,16.4,others
Y0.47Er0.53Rh4B4,9.5,heavy-Fermion
Er0.46Ho0.54Rh4B4,7.32,heavy-Fermion
C60Ca5,8.4,others
C60Rb4,29.0,others
C60Sr4,4.4,others
C60Tb2.75,5.4,others
C60Yb2.75,3.8,others
C60Yb3.5,6.0,others
C6Ca1,11.302999999999999,others
C6I4O2,0.8,others
C70,7.0,others
C8K1,0.30475,others
K1Tl1.5C8,2.45,others
Hg1Sm1Pb2,5.9,heavy-Fermion
Rb1Cs2C60,33.0,others
Nd1Ba2Cu3O7.16,95.3,cuprate
Pr1Ba2Cu3O6.8,81.0,cuprate
Ca10Pt4.6Fe9.4As18,22.5,iron-based
Ca0.92La0.08Fe8.6Pd4.2As18,13.5,iron-based
Ca1.65Na0.35Cu1Br2O2,18.0,cuprate
Ca10Bi9.88,2.075,others
Ca10Fe8.2Pt4.8As18,38.0,iron-based
Ca10Ir4Fe10As18,17.35,iron-based
Ca10Pt0.78Fe9.22As18,9.96,iron-based
Ca10Pt5.8Fe8.2As18,33.65,iron-based
Ca14Cu24O40.93,8.0,cuprate
Sr0.4Ca13.6Cu24O41.84,10.0,cuprate
Nb3Si1Sn1V3,4.0,others
Ga0.5Mo5S6Sn1,13.3,others
Ca1Fe2.94Co0.06As2,17.0,iron-based
Hg3Zr1,3.28,others
Hg5Tl2,3.86,others
Ir2Nb3,9.8,others
K3N1H3C60,28.0,others
Lu1Ni0.91Co0.18B2C1,8.8,heavy-Fermion
Rb1Eu1Fe4As4,36.5,iron-based
Pu1Co0.1Rh0.9Ga5,10.2,heavy-Fermion
Ca1Rh1.2Sn4.5,8.7,others
Lu1Si3,6.78,heavy-Fermion
Tl0.58Rb0.42Fe1.72Se2,32.5,iron-based
Cs1.2Tl2.4C60,29.5,others
Pu1Co0.5Rh0.5Ga5,15.5,heavy-Fermion
Nb78.4Sn12.9Al2.2Ge6.5,13.3,others
Ca2.8Co0.2Rh4Sn13,7.73,others
Yb3Rh4Sn13,7.8333330000000005,heavy-Fermion
Ca24Al28O66,0.195,others
Lu2Ir3Si4.9Ge0.1,7.74,heavy-Fermion
Ga1Sr2Ca3Cu4O11.1,107.0,cuprate
Ca3Al2Fe2As2O5,30.2,iron-based
Ca4Al2Fe2P2O6,17.1,iron-based
La1Pt4Ge13,7.92,heavy-Fermion
La3Pd4Ge4,2.4933330000000002,heavy-Fermion
Ca3Rh8B2,4.0,others
Nd1Rh6B6,5.4,heavy-Fermion
Ca4Rh6Pb19,3.3,others
Sr3.1Ca5.9Bi0.4Y0.3Pb0.3Cu16.7O29,80.0,cuprate
Ca5.84Sr4.02Bi0.14Cu15.84O29,72.0,cuprate
Ca5.9Sr3.5Bi0.3Y0.1Pb0.1Al0.1Cu15.1O29,75.0,cuprate
Ca8.85La1.15Pt3Fe10As18,35.1,iron-based
Ca6.85Pr3.15Pt3Fe10As18,20.5,iron-based
Ca7.16Ce2.84Pt3Fe10As18,18.9,iron-based
Ca8.44La1.56Pt3Fe10As18,32.3,iron-based
Pr2Tl2Sr2Cu3O11,43.0,cuprate
Ca8.38Ce1.62Pt3Fe10As18,30.5,iron-based
Ca8Mg1.5Ti4.5Fe2As2O9.5,40.0,iron-based
Gd4Fe2As2Te0.92F0.8O3.2,45.0,iron-based
Tl1Sr2Ca0.4Tb0.6Cu2O7,62.0,cuprate
Dy1Ba1.5Sr0.5Cu3O6.9,86.3,cuprate
Ca9.5Yb0.5Pt3Fe10As18,11.6,iron-based
Tl0.47Rb0.34Fe1.63Se2,32.0,iron-based
Cd0.97Pd0.03,4.2,others
Pb0.9Yb0.1Mo6Se8,12.3,others
Cd1Sn1,3.65,others
Y0.5Cd0.5Ba2Cu3O7,93.2,cuprate
Cd2Re2O7,1.102857,others
Mo4Re2Te8,3.5,others
Ce0.01Y0.99,1.6,others
Tc0.44Th0.56,5.3,others
La1F0.5Bi1S2O0.5,9.25,others
La0.1Ce0.9Ru2,7.194,heavy-Fermion
La0.5Sm0.5Bi1S2F0.5O0.5,4.05,others
Ru1Sr2Gd1.4Ce0.6Cu2O10,45.0,cuprate
Ce1Co0.5Ru0.5In5,1.77,heavy-Fermion
Ce1Fe1As1H0.22O0.78,48.0,iron-based
Ce1Co1In4.9992Hg0.0008,2.254,heavy-Fermion
Ce1Ru2Sc1,6.2,heavy-Fermion
Ce1,0.85,others
Cu1.6Mo6S8,11.3,others
Ce1Bi3.4Pb0.6Te6,3.0,others
Ce1Bi3.5Pb0.5Te6,3.0,others
Cs0.96Bi4Te6,4.4,others
Ir1Mo3Nb3Pt1,6.13,others
Ce1Co2,1.1125,heavy-Fermion
Y0.4Cd0.6Ba2Cu3O7,91.7,cuprate
Ce1Co1In7.65Zn0.35,1.78,heavy-Fermion
Y1Ba2Cu2.5Fe0.5O7.413,80.0,cuprate
In3Sn1,5.5,others
Ir3Th1,4.71,heavy-Fermion
Ir5Th1,3.93,heavy-Fermion
Np1Pd5Al2,4.95,heavy-Fermion
Ce1Pt2In7,2.1,heavy-Fermion
La1Ru3Si2,7.316,heavy-Fermion
Ce2Rh1In8,0.8125,heavy-Fermion
La2Pt3Ge5,8.1,heavy-Fermion
Ce3Pt1In11,0.32,heavy-Fermion
Ir0.8Y0.2,3.66,others
Sc0.6V0.4,6.84,others
U6Fe0.5Co0.5,3.05,others
U6Mn0.5Fe0.5,2.86,others
Fe1U6,3.88875,heavy-Fermion
Mo0.16U0.84,2.121,others
Hf2Rh1,1.72,others
Lu3Si5,7.0,heavy-Fermion
Cu0.08Ti2Se2,3.95,others
Co3Y4,2.0333330000000003,others
Rh3Th7,2.15,heavy-Fermion
Co7Y9,2.85,others
Cr0.56Re0.44,5.1,others
Nb1Ru3,13.5,others
Sb1Ti3,5.611667,others
Cr2Re3B1,4.8,others
Cr2Ru1,2.02,others
Cr3Ru1,3.3,others
Rb2Cs1C60,31.15,others
Cs1,0.75,others
Cs2Rb1C60,33.0,others
Zr1Os1As1,8.0,others
In0.71V6S8,5.4,others
Rb2Cr3As3,4.8,others
Cs3Hg3.3C60,29.0,others
Nb3Ga0.5Zn0.5,16.4,others
Cu0.5P0.5Sr2Ca1.9Y0.1Cu3O9.3,84.0,cuprate
Cu0.5S0.5Sr2Ca2Cu3O12,100.0,cuprate
Pb1Mo6S4Se5,3.64,others
La1Fe0.4Zn0.6As1F0.15O0.85,24.6,others
Y1Ir2Rh2B4,8.92,others
Nb2Sn1Ta0.5V0.5,12.2,others
Cu0.7Nb0.3,9.39,others
Cu1.3K0.2Co1.5S4,4.4,others
Pb1Mo6S4Se4,3.2,others
Zr0.5Hf0.5V2,10.1,others
Cu3.5Sr2Ca2Cr0.5O9.55,103.0,cuprate
Cu2Sb1,0.085,others
Cu3Sb1,0.9205,others
Tm1.4Pr0.6Ba4Cu7O14.667,60.0,cuprate
La3Ca1Ba3Cu7O16.678,80.5,cuprate
Cu6Th1,0.2,heavy-Fermion
V0.5Sr2.6Ca5.4Cu7.5O17.3,73.0,cuprate
Tm1Ba2Cu3O6.65,92.5,cuprate
Dy1Ba2Cu3O6.75,94.0,cuprate
Dy1Ni0.74Bi1.78,4.2,heavy-Fermion
Dy1Ga6,2.95,heavy-Fermion
Lu5Ir3.1Rh0.9Si10,5.77,heavy-Fermion
Ho1Rh3Ru1B4,6.35,heavy-Fermion
Y2Ba4Cu7O14.97,93.1,cuprate
Dy2Ba4Cu7O14.61,29.0,cuprate
Y5Os4Si15,10.8,others
Dy5Os4Si15,3.5,heavy-Fermion
Lu0.75Th0.25Rh4B4,11.93,heavy-Fermion
Tb0.8Th0.2Fe1As1O1,52.0,iron-based
Er1Ba1Sr1Cu3O6.94,78.0,cuprate
Er0.97Pr0.03Ba2Cu3O7,93.9,cuprate
Lu1Rh1.2Sn4,4.0,heavy-Fermion
Er2Ba4Cu7O14.92,89.0,cuprate
Er2Fe3Si5,0.465,heavy-Fermion
Lu4Rh6Sn19,4.0,heavy-Fermion
Sn19Er4Rh6,1.32,heavy-Fermion
Y4Os6Sn19,2.5,others
Er5Os4Si15,5.5,heavy-Fermion
Eu1Fe2Se2,40.0,iron-based
Eu1Ba2Cu3O7.1,94.9,cuprate
Pb1Mo6S7Se1,8.4,others
Li0.8Fe1.2H1Se1,34.0,iron-based
Eu1,1.375,others
Tl1Sr1.5Eu0.5Ca1Cu2O7,88.0,cuprate
Y1La1Ba4Cu6O13.95,72.2,cuprate
Eu1.55La0.3Ce0.15Cu1O4,10.0,cuprate
Fe2As2Ca4Sc2.01Ti0.99O7.5,31.0,iron-based
Tl0.5Pb0.5Sr2Eu1.8Ce0.2Cu2O9,40.0,cuprate
Nb0.6Ru0.4Sr2Eu1.5Ce0.5Cu2O10,37.3,cuprate
Ru0.8Sr2Y1Cu2.2O8.1,65.0,cuprate
Eu2Ba4Cu7O14.671,75.0,cuprate
Nd1.8Cu1O4,31.3,cuprate
Eu2.17Ce0.5Sr1.33Cu2.5Co0.5O9.08,34.9,cuprate
Hg0.5Fe0.5Sr2Y0.4Ca0.6Cu2O6.67,77.5,cuprate
Rh0.53Se0.47,6.0,others
Tl1Sr1.5Dy0.5Ca1Cu2O7,80.0,cuprate
La1Er1Ba2Ca2Cu6O14.122,79.0,cuprate
Tl1Sr1.5Yb0.5Ca1Cu2O7,84.0,cuprate
Ho1Ba1Sr1Cu3O6.94,79.0,cuprate
Tm1Ba1Sr1Cu3O6.94,70.0,cuprate
Fe1Te0.4Se0.4,14.4,others
Fe2As2Ca4Mg0.75Ti2.25O7.5,42.5,iron-based
Sr2V1Fe1As1O2.9,40.0,iron-based
Sc0.5Lu0.5Ni2B2C1,15.6,others
Fe2As2Ba4Sc3O7.5,11.0,iron-based
Hg0.5Pb0.5Ba2Ca4Cu5O12.5,110.0,cuprate
Fe2As2Ca4Sc2Ti3O13,36.0,iron-based
Fe2As2Ca5Mg0.8Ti3.2O9.8,39.0,iron-based
Fe2As2Ca5Al1.5Ti1.5O9,15.0,iron-based
La1.5Nd0.5Ca1Ba2Cu4.95Mo0.05O11.345,76.0,cuprate
Sr4V2Fe2As2O6,31.5,iron-based
Fe2P2Sr4Sc2O6,17.0,iron-based
Nb4Ni1Si1,7.7,others
Ga1P1,8.25,others
Ga1Ta4Se8,5.8,others
Ga1V1,16.45,others
Ga1V4.5,9.15,others
Ga3Zr5,3.85,others
Nb5Sb4,8.6,others
Pb3Zr5,4.6,others
Ga41Mo8,9.7,others
Ga4Mo1,8.593333,others
Ga5V2,3.57,others
Ga6Tb1,2.5,heavy-Fermion
Ga7Pt3,2.9,others
Nb5Pt3,3.73,others
Ga9Ir2,2.225,others
Pr1.96Ce0.04Cu1O4,23.6,cuprate
Sm1.86Ce0.14Cu1O4,22.7,cuprate
Gd1Ba2Cu3O6.98,94.2,cuprate
Sm1Ba2Cu3O6.944,94.0,cuprate
Gd1.2Mo6Se8,5.6,others
La2.3Gd0.6Ca1.2Ba2.9Cu7O16.543,80.0,cuprate
Lu1Re1B1C1,6.1,heavy-Fermion
Sm1.45Gd0.4Ce0.15Cu1O3.97,19.2,cuprate
Pr4Fe2As2Te0.88O4,25.05,iron-based
Gd4Fe2As2Te0.9O4,25.0,iron-based
Ge0.3Cu0.7Sr2Ca2.9Y0.1Cu4O11.1,89.0,cuprate
Ge0.4Cu0.6Sr2Ca1.9Y0.1Cu3O9.3,90.0,cuprate
Ge0.5Cu0.5Sr2Ca1.9Y0.1Cu3O9.3,81.5,cuprate
Ge1U7,1.4,heavy-Fermion
Ge2Rh5,2.12,others
La3Te4,4.0275,others
Ge3U5,0.99,heavy-Fermion
Ge5La1,7.0,heavy-Fermion
Ge7Ir3,0.87,others
Li1Fe2Se2,44.0,iron-based
Li1Fe3Se2O2,42.8,iron-based
Nb0.7Fe1.55Se1.01S0.99,23.5,iron-based
Hf1V2H0.5,7.33,others
H15Th4,8.025,heavy-Fermion
H4Si1,17.0,others
Hf0.52Ta0.48,6.61,others
La1Os2,7.575,heavy-Fermion
Zr1P1.6S0.4,4.36,others
Re6Zr1,7.05,others
Na0.22Co1H1.8O2.85,4.45,others
Hf4K1,3.27,others
Hf5Re24,4.3,others
Hg0.2Cr0.8Sr2Cu1O4,53.6,cuprate
Hg0.5Fe0.5Sr2Y0.5Ca0.5Cu2O6.68,66.5,cuprate
Hg1.4Tl0.6Ba2Y0.5Ca0.5Cu2O7.74,84.0,cuprate
Tl0.5Ba2Ca1.5Be1.5Cu4.5O9.887,115.0,cuprate
Hg1Mg3,0.16,others
Pb2Cu0.9La1.1Cu2O6.28,33.4,cuprate
Hg1Sn6,5.1,others
Hg1Tl1Ba2Ca4Cu5O14,90.0,cuprate
Hg2Mg1,4.0,others
Hg4K1,3.27,others
Hg8K1,3.42,others
Lu0.85Pr0.15Ba2Cu3O7,89.7,cuprate
Ho1Ba2Cu3O6.71,92.9,cuprate
Ho1.8Dy0.2Ni2B2C1,6.6,heavy-Fermion
La1Os2Ru2P12,7.0,heavy-Fermion
Ho4Os6Sn19,1.4,heavy-Fermion
Ho5Os4Si15,4.5,heavy-Fermion
I2,1.2,others
I4Sn1,1.96,others
In3.3Mo15Se19,4.0,others
In2Mo15Se19,1.5,others
Mo6Se6Br2,6.7,others
Mo6Se6.5Te1.5,6.23,others
In4Sb1Te3,1.4,others
Tl1Mo3Te3,5.84,others
Os0.55V0.45,5.04,others
Ir0.33V2.67,1.39,others
Ir1Lu2,0.84,heavy-Fermion
Nb3Sn2,16.9,others
Ir1Zn2,0.78,others
La7Rh3,2.59,heavy-Fermion
Ir3Lu7,0.78,heavy-Fermion
Ir3Te8,1.8,others
K0.05Mo1O1.63,7.25,others
Li0.5Hf1N1Cl1,26.0,others
Li0.5Ti1N1Cl1,16.5,others
Li1Hf0.45Zr0.55N1Br1,19.0,others
Y2Fe1C4,3.6,others
K2.75Ba0.25C60,15.0,others
Na2.9Ba4.5Si46,3.5,others
K2Cs1C60,24.0,others
K2In1Mo15Se19,1.3,others
Y1Pt2B2C1,10.5,others
Pt0.52W0.48,1.35,others
Lu1Ba1Sr1Cu3O6.94,54.0,cuprate
La1Pt1.5Au0.6B2.4C1.2,11.0,heavy-Fermion
Tl1Sr1.5Sm0.5Ca1Cu2O7,86.0,cuprate
Y2C2Br0.5I1.5,11.6,others
La0.5Th0.5Ni2B2C1,3.9,others
La1.7Gd1.3Ca1Ba2.2Sr0.8Cu6.44In0.56O16.6,30.0,cuprate
Pb0.5Cd0.5Sr1.5Ba0.5Ca0.5Y0.5Cu2O7,49.0,cuprate
La2.5Y0.5Ca1Ba3Cu7Fe7O16.574,80.0,cuprate
La13Ga8Sb21,2.4,heavy-Fermion
La1Bi1S1Se1F0.5O0.5,3.78,others
Li0.84H1Fe1.14Se1O1,42.0,iron-based
La1Bi1Se2F0.5O0.5,3.2960000000000003,others
Th1In0.75Sn2.25,3.36,heavy-Fermion
La1Ir2Zn20,0.59,heavy-Fermion
La1Os1Ru3P12,7.0,heavy-Fermion
La1Ru4As12,10.3,heavy-Fermion
V75Ge12.5Sb12.49,4.71,others
Pt2Y1,2.835,others
La1Pt4Ge14,5.4,heavy-Fermion
La1Si10,6.7,heavy-Fermion
La2.1Yb0.2Ba2.1Ca0.4Cu5O11.802,47.0,cuprate
Pr1.48Gd0.37Ce0.15Cu1O4,14.5,cuprate
La3S4,6.725714,others
La2.5Gd0.5Ca1Ba3Cu7O16.359,80.0,cuprate
La2.5Y0.5Ca1Ba3Cu6.44Fe0.56O16.617,58.0,cuprate
La3.1Y0.2Ca0.4Ba3.3Cu7O16.529,55.0,cuprate
La3Se4,8.326,others
La3Ni2B2N3,13.0325,heavy-Fermion
Mo6S6Br2,13.4,others
La2Sn5,5.4,heavy-Fermion
La3.1Gd0.2Ca0.4Ba3.3Cu7O16.473,48.0,cuprate
La3Ca0.5Cd0.5Ba3Cu7O16.375,59.0,cuprate
La3Co2Ru2Sn13,4.0,heavy-Fermion
La3Co4Sn12.35In0.65,5.1,heavy-Fermion
La3Ni4Si4,0.48,heavy-Fermion
La3Ni4P4O2,2.2,others
Y1Pd4.2B3C0.3,24.0,others
La3Rh4Pb13,2.2,heavy-Fermion
La3Ru1Pd3Ge13,4.8,heavy-Fermion
Y3Os8B6,5.8,others
La3Ru8B6,3.15,heavy-Fermion
La3Sb3Y1,0.13,heavy-Fermion
La3Sc4,8.6,heavy-Fermion
Sb3Zr5,1.5,others
La5.8Y0.4Ca0.8Ba3.1Cu7O16.548,74.0,cuprate
La6Zn1Sb15,3.74,heavy-Fermion
La7Ni3,2.1,heavy-Fermion
La9Br5B3C6,6.0,heavy-Fermion
Li0.33V2O5,8.5,others
Li0.48C1.6H3.2O0.4Hf1N1Cl1,25.5,others
Y1Ba2Cu3Li0.5O7,83.79,cuprate
Li0.62Cs1Ca2Nb3O10,4.71,others
N4H12Na2Cs1C60,29.6,others
Li0.62Rb1Ca2Nb3O10,2.705,others
Li1Ti1.91Cu0.09O4,14.4,others
Li0.9Mg0.1,11.0,others
Li0.9Mo6O17,2.891667,others
Li1Hf1N1Br1,24.1,others
Li1Hf0.5Zr0.5N1Cl1,21.0,others
Li1Hf1N1I1,22.2,others
Li2.6Ti1.7O4,11.4,others
Li2.6Ti2.7O4,10.9,others
Li2Na1N1C60,12.0,others
Y1Pd2B2C1,22.6,others
Li2Cs1C60,12.0,others
Sc5Rh4Si10,8.405,others
Lu0.5Th0.5Os3B2,4.14,others
Lu2.5Sc2.5Ir4Si10,7.915,heavy-Fermion
Lu1Sc4Ir4Si10,7.655,heavy-Fermion
Lu2Ir3Si4.5Ge0.5,5.2,heavy-Fermion
Lu2Ir3Si4.25Ge0.75,4.6,heavy-Fermion
Lu3.5Sc1.5Ir4Si10,7.665,heavy-Fermion
Lu3Os4Ge13,3.6,heavy-Fermion
Lu5Ir4Si8Ge2,6.6,heavy-Fermion
Sc0.9Y0.1Ni2B2C1,15.1,others
Lu4.75Sc0.25Ir4Si10,6.06,heavy-Fermion
Lu4Co6Sn19,1.5,heavy-Fermion
Lu4Ir6Sn19,3.2,heavy-Fermion
Y5Os4Ge10,8.946667,others
Lu5Ir4Si6Ge4,5.1,heavy-Fermion
Nb76Sn2.4Al19.2Ge2.4,16.0,others
Mg9.3Ir19B16.7,5.8,others
Mg10.5Ir19B17.1,4.8,others
Mg12Ir19B16,4.3,others
Mg10Ir19B16,4.0875,others
Mg1B1.4Be0.6,8.3,others
Mo6Pb1S7,14.0,others
Mg1Pt0.5Au0.5Si1,2.9,others
Mg2Zn11,0.88,others
Mg4Al1Si3,5.2,others
Mg4Ni6B2,4.0,others
Mg7Zn3,0.28,others
Mn0.67Ni0.33U6,2.7,heavy-Fermion
Mo0.25Tc0.75,15.8,others
Mo0.15Pa0.85,3.08,others
Mo15Se19,4.3,others
Mo1Re4,7.85,others
Mo1Sr2Eu1.5Ce1Cu2O10,23.0,cuprate
Sm1.5Ce0.5Sr2Cu2Nb1O10,25.0,cuprate
Mo1Sr2Y0.8Ca0.2Cu2O8,26.0,cuprate
Mo3Sb7,2.97,others
Mo6Se7.7Te0.3,6.66,others
Tl0.45Bi0.46Mo6S7.5,6.41,others
Mo6Se5Br3,7.1,others
Mo6Se5Cl3,5.7,others
Mo6Se5I3,4.2,others
Mo6Se6.5Cl1.5,6.49,others
Mo6Se7Cl1,6.52,others
Mo6Te5I3,2.4,others
Mo7Re13B1,8.3,others
Mo8P5,5.8,others
S1,13.0,others
N0.62Pt0.38,4.21,others
N0.74H2.22Na1Rb2C60,17.0,others
N0.72H2.16Na1K3C60,12.0,others
N0.84H2.52Na1K2C60,13.0,others
N12.8Nb1,16.1,others
N5Nb4,8.5,others
Na0.346Co1H2.6O3.3,4.81,others
Na0.4H3.6Pb1.14S5.14Ta2O1.8,3.7,others
Sr1.4Ba0.6Cu1F2O2,64.0,cuprate
Na0.65H5Sn1.16S5.16Ta2O2.5,4.0,others
Pb1Mo6S5Se3,4.3,others
Na0.6Sn1Ta2S5,4.0,others
Na3N1C60,14.7,others
Na2Rb0.5Cs0.5C60,8.2,others
Na4H4C60,15.0,others
Nb0.6Ru0.6Sr2Eu1.5Ce0.5Cu2O10,41.4,cuprate
O1Sn1,3.81,others
Nb1Tc3,10.5,others
Nb2Pd1S3Se2,1.17,others
Nb3.2Al0.24Ge0.4,10.2,others
Nb50.35Zr44.45Mo5.2,9.9,others
Nb6Sn5,2.435,others
Nb76.3Sn7.1Al14.3Ge2.3,13.9,others
Nb77.5Sn5.6Al11.3Ge5.6,15.2,others
Nb78.1Sn7.3Al7.3Ge7.3,12.5,others
Nb78.5Sn2.2Al9.6Ge9.6,12.7,others
Nb79.2Sn5.2Al5.2Ge10.4,10.9,others
Nb80.7Sn1.9Al1.9Ge15.5,7.8,others
Nb80Ga19.4Fe0.06,16.2,others
Nb80Ga19.7Fe0.03,17.3,others
Nd2Ba4Cu7O14.525,66.0,cuprate
Nd1.5Ce0.5Sr2Nb1Cu2O10,28.0,cuprate
Nd1.5Ce0.5Sr2Ta1Cu2O10,25.0,cuprate
Nd1.72Ta3.28S2,4.3,others
Ni0.5V0.16Zr0.34,0.43,others
Ni1Sm1,1.6,heavy-Fermion
Ni2.5Cu1.5Zr8,1.09,others
Os1W3,3.0,others
O2,0.65,others
Os10,0.478,others
Os3Th7,1.51,heavy-Fermion
P3Pd7,0.85,others
P4W14O50,0.39,others
Yb0.8Fe2Se2,42.0,iron-based
Pb0.5Cd0.5Sr1.6Ba0.4Ca0.5Y0.5Cu2O7,36.0,cuprate
Pb0.5Cd0.5Sr2Tb0.5Ca0.5Cu2O7,19.0,cuprate
Tl1Sr1.5Tb0.5Ca1Cu2O7,80.0,cuprate
Pb0.5Yb0.5Mo6Se8,8.7,others
Pb1Mo6S1Se7,7.13,others
Pb1Mo6S2Se6,4.92,others
Pb1Te1Yb1S1,5.93,others
Pb2Sr2Y0.61Ca0.39Cu3O8,77.0,cuprate
Pb3.9Ag1.1Bi6Se14,1.7,others
Pb4Pt1,2.8,others
Pd0.4Ho1Te3,2.8,others
Pd17Se15,1.1,others
Tm1Rh4B4,8.888,heavy-Fermion
Pd34Se11,2.66,others
Pd4Se1,0.21,others
Pd6Se1,0.66,others
Pd9Se2,0.67,others
Pr1Os3.4Ru0.6Sb12,1.53,heavy-Fermion
Y4Dy1Os4Ge10,6.9,heavy-Fermion
Pr1Pt4Ge11Sb1,2.68,heavy-Fermion
Pr1Pt4Ge8Sb4,1.4,heavy-Fermion
Pr1Pt4Ge9Sb3,1.4,heavy-Fermion
Y1V2Al20,0.69,others
Pr2Ba4Cu7O14.06,30.5,cuprate
Pt1V3.5,1.26,others
Pt2Y8,0.9,others
Pt3Y7,0.82,others
Pt5Th1,3.13,heavy-Fermion
Pu1Co1Ga5,18.5,heavy-Fermion
Re1Ti1O5,5.71,others
Re24Sc5,2.2,others
Re24Ti6,6.6,others
Rh0.36Se0.64,6.0,others
Rh16Ir1S15,4.08,others
Rh15Ir2S15,3.5,others
Rh17S15,5.52,others
S8V6,0.76,others
Sc2Fe3Si5,4.57,others
Sc4.5Dy0.5Ir4Si10,6.95,others
Sc4Rh6Sn19,3.2,others
Sc4Rh6Ge19,1.9,others
Si10.9V3C0.1,16.4,others
Si21.75V69.43,16.2,others
Si22.5V75,16.1,others
Si23.8V74.65,16.5,others
Si3Sr2,0.55,others
Si3W5,2.7,others
Sm4Fe2As2Te0.72F1.2O2.8,40.0,iron-based
Sm4Fe2As2Te0.92O4,25.0,iron-based
Y5Rh6Sn18,3.14,others
Sn1Zr4,0.92,others
Sn99.2In0.4Sb0.4,3.6689999999999996,others
Sr1,3.5375,others
Sr1Sn3Sb4,3.9,others
Sr2Ca2Cu3F3.2O6.2,111.0,cuprate
Sr2Ca3Cu4F3.8O8,95.0,cuprate
Sr2Mg0.3Ti0.7Fe1As1O3,36.7,iron-based
Sr2Mg0.5Ti0.5Fe0.95Co0.05As1O3,26.2,iron-based
Sr2Nd0.5Ca0.5Cu2F1O5,70.9,cuprate
Sr3Ir4Sn13,5.016667,others
Ta4Pd3Te16,4.38,others
Ta5Ge1B2,3.8,others
Tb1Ni0.74Bi1.9,4.2,heavy-Fermion
Tb4Os6Sn19,1.4,heavy-Fermion
Tb5Os4Si15,3.2,heavy-Fermion
Tc6Zr1,9.7,others
Te3Tl5,2.144,others
Th3Os4Ge13,5.6,heavy-Fermion
Th3Ni5C5,5.0,others
Th7Fe0.72Co2.28,2.27,heavy-Fermion
Tl0.25Li0.25Ba2Ca2Cu2.5Si1O7.853,113.0,cuprate
Tl0.5Ba2Ca0.3Be1.7Cu3.5O7.685,115.0,cuprate
Tl0.5Ba2Ca1.3Be0.7Cu3.5O7.886,95.0,cuprate
Tl0.5Pb0.5Sr4Cu2C0.5N0.5O7,70.0,cuprate
Tl0.76Ba1Cu1O4.5,86.0,cuprate
Tl1.75Cd0.25Ba2Cu1O6,88.0,cuprate
Tl1Sr1.5Lu0.5Ca1Cu2O7,82.0,cuprate
Tl1Sr2Ba2Cu2C2.4N0.6O7,49.0,cuprate
Tl1Sr2Ba2Cu2C2.7N0.3O7,49.0,cuprate
Tm1.4Y3.6Rh6Sn18,3.14,heavy-Fermion
Tm2Ba4Cu7O14.732,88.0,cuprate
Tm1.83Ca0.17Cu1O3.99,30.0,cuprate
Y4Os4Si13,9.8,others
Tm4Os4Si13,2.6,heavy-Fermion
Tm4Y1Rh6Sn18,2.61,heavy-Fermion
Tm5Rh6Sn18,2.22,heavy-Fermion
Tm5Rh4.8Co1.2Sn18,1.97,heavy-Fermion
U1Pd2Al2.4Ga0.6,0.33,heavy-Fermion
V66.6Zr33.3,9.64,others
W4.8Ta0.2Si1B2,6.5,others
W7Re13C1,7.3,others
Y1.5Th0.5C3,16.7,others
Zn1Tl0.78Ba1Cu1O4.5,81.0,cuprate
Y1Ba2Cu2.4Ni0.6O6.94,66.0,cuprate
Y1Ba2Cu3Br0.9O6.2,92.0,cuprate
Y1Ni1.3Pd0.7B2C1,12.1,others
Y1Sr2Nb0.9Cu2.1O7.9,27.0,cuprate
Y3.25Dy1.75Os4Ge10,5.2,heavy-Fermion
Y2.5Dy2.5Os4Ge10,3.8,heavy-Fermion
Y2Br0.5Cl1.5C2,3.25,others
Y2I1.6Br0.4C2,11.2,others
Y2Pd1Ge2.5Si0.5,3.3,others
Y4Ru6Sn19,1.3,others
Y6Nb4Al43,0.86,others
Zr0.12N1Cl1,12.7,others
Zr28.4V56.8Nb14.8,8.56,others
Zr33.3V45.5Nb21.12,4.36,others
Zr33.3V59.25Nb7.35,6.3,others
Zr33.3V61.8Nb4.8,6.13,others

File: example/example.csv (part 1 of 9)
superconductors,measured_Tc,materials_family
Au0.978In0.022,0.0005,others
La1.92Sr0.08Cu0.99Ni0.01O4,0.001,cuprate
Gd0.9Pr0.95Ce0.15Cu1O4,0.001,cuprate
Pt1,0.004157,others
Ag0.9Ga0.1,0.0065,others
Ag0.81In0.19,0.0074,others
Gd0.71Sm1.14Ce0.15Cu1O4,0.01,cuprate
Au0.94In0.06,0.0111,others
Ag0.7Zn0.3,0.0125,others
Mg0.93Pb0.07,0.013,others
Al0.05Au0.95,0.0138,others
Sn0.97As0.025Te0.975,0.0138,others
Sn0.995Te1,0.0138,others
Ag0.865Sb0.135,0.014,others
W1,0.0157,others
Cd0.6Mg0.4,0.016,others
Mo0.7Nb0.3,0.016,others
Au0.93In0.07,0.0164,others
Fe0.043Ru0.957,0.018,others
Ag0.875Ga0.125,0.019,others
Ag0.885Sb0.115,0.019,others
Sn0.97As0.009Te0.991,0.0195,others
Ir0.3Ru0.2Rh0.5,0.02,others
Cu6La1,0.021,heavy-Fermion
Sn0.97As0.008Te0.992,0.022,others
Au0.92In0.08,0.0238,others
C8Rb1,0.0241,others
Ag0.845Sn0.155,0.025,others
Cu0.86Ge0.14,0.025,others
Ir0.75Rh0.25,0.026,others
Sn0.99Te1,0.02625,others
Al0.01Au0.92In0.07,0.0278,others
Ir0.815Rh0.185,0.028,others
Pr1V2Al20,0.029667,heavy-Fermion
Mo0.28Rh0.72,0.03,others
La0.8Pr0.2Se1,0.03,others
Ce0.98La0.02Pt3Si1,0.03,heavy-Fermion
Ce1.005Ni2.02Ge1.98,0.03,heavy-Fermion
As1Rh1.4,0.03,others
Cr0.57Mo0.43,0.03,others
Ir0.72Pt0.08Rh0.2,0.03,others
Ir0.8Rh0.2,0.03,others
Au0.915In0.085,0.031,others
Sn0.97As0.02Te0.98,0.0318,others
Au0.95Ga0.05,0.032,others
Ir0.775Pt0.175Rh0.05,0.032,others
Ir0.9Pd0.1,0.032,others
Ir0.7Ru0.25Rh0.5,0.033,others
Sn0.97As0.022Te0.978,0.0332,others
Al0.02Au0.92In0.06,0.034,others
Ir0.88Pd0.12,0.035,others
Au0.84In0.16,0.035,others
Ce1.005Ni2.025Ge1.975,0.035,heavy-Fermion
Ir0.83Pd0.045Pt0.125,0.037,others
Ag0.845Sb0.155,0.037,others
Os0.32Rh0.68,0.0376,others
Ir0.54Os0.1Rh0.36,0.038,others
Sn0.97As0.007Te0.993,0.038,others
Au0.91In0.09,0.0423,others
Au0.92Ga0.02In0.06,0.0425,others
Al0.03Au0.92In0.05,0.045,others
Al1Th2,0.045,heavy-Fermion
Cr0.476Mo0.524,0.045,others
Co0.004Ir0.996,0.046,others
Ir0.8Pt0.2,0.046,others
Sn0.985Te1,0.0466,others
Cu0.786Sb0.214,0.047,others
Ir0.91Pd0.09,0.047,others
Au0.95Sn0.05,0.047,others
Ag0.835Sn0.165,0.047,others
Al2Au1,0.0475,others
Cu0.81Ga0.19,0.048,others
Sn0.97As0.01Te0.99,0.048,others
Sn0.97As0.006Te0.994,0.048,others
Ir0.125Os0.2Rh0.675,0.05,others
Ir0.95Pd0.05,0.05,others
Ir0.7Ru0.1Rh0.2,0.05,others
Ce1Ni2B2C1,0.05,heavy-Fermion
Ag5Pb2O6,0.0502,others
Sn0.97As0.015Te0.985,0.051,others
Ir0.984Ni0.016,0.052,others
Fe0.031Ru0.969,0.054,others
Cu0.86Si0.14,0.054,others
Ir0.2Ru0.3Rh0.5,0.055,others
Ag0.825Sn0.175,0.055,others
Ir0.75Os0.05Rh0.2,0.055,others
Al0.04Au0.92In0.04,0.0555,others
Sn0.97As0.017Te0.983,0.058,others
Ir0.9Nb0.1,0.06,others
Ir0.89Rh0.11,0.06,others
Pr1Ir2Zn20,0.06,heavy-Fermion
Ag0.815Sn0.185,0.06,others
Al0.0563Au0.92In0.0237,0.0609,others
Pb0.996Tl0.004Te1,0.061,others
Al0.06Au0.92In0.02,0.0619,others
Ir0.07Rh0.07Os0.86,0.064,others
Ir0.8Ru0.05Rh0.15,0.064,others
Hf1,0.064,others
Ir0.9Pt0.1,0.066,others
Ag2I1,0.066,others
Ag2F1,0.066,others
Ag0.82Sn0.18,0.066,others
Ir0.9Ta0.1,0.067,others
Cu0.844Sb0.156,0.067,others
Al0.05Au0.92In0.03,0.0672,others
Au0.9In0.1,0.067867,others
Au0.92Ga0.04In0.04,0.0682,others
Ir0.96Pd0.04,0.069,others
Cr3Rh1,0.07,others
Pr0.96La0.04Ir2Zn20,0.07,heavy-Fermion
Cu0.81Sb0.19,0.07,others
Cu0.83Ge0.17,0.072,others
Cr0.75Rh0.25,0.072,others
Ru3U1,0.0725,heavy-Fermion
Ir0.95Rh0.05,0.075,others
Al0.07Au0.92In0.01,0.0763,others
Bi2Pt1,0.0775,others
Sc0.07Zr0.93,0.08,others
Ir0.4Re0.1Rh0.5,0.08,others
Yb1Al1B4,0.08,heavy-Fermion
Pd1V3,0.081,others
Rh1,0.081384,others
Cu0.85Ge0.15,0.084,others
Cu2Sb1,0.085,others
Ge0.976Te1,0.0855,others
Ag0.6Al0.4,0.088,others
Sn0.97As0.005Te0.995,0.088,others
Al0.08Au0.92,0.088,others
Al0.06Au0.92Ga0.02,0.09,others
Ag0.775Sn0.225,0.09,others
Ag0.795Sn0.205,0.09,others
Co0.07Ru0.93,0.09,others
Os0.97Rh0.03,0.09,others
Ir1,0.091333,others
Sn0.98Te1,0.092,others
Pr0.73La0.27Ir2Zn20,0.093,heavy-Fermion
Ir0.406Os0.174Rh0.42,0.095,others
Ir0.0875Rh0.0875Os0.825,0.095,others
Cr0.4Mo0.6,0.095,others
Ir0.55Os0.15Rh0.3,0.095,others
In3Rh1,0.095,others
Mo0.8Nb0.2,0.095,others
Ir0.765Os0.085Rh0.15,0.096,others
Ir0.1Os0.25Rh0.65,0.1,others
Cr0.48V0.52,0.1,others
La0.15Y0.85,0.1,others
La1.85Sr0.15Cu0.982Fe0.018O4,0.1,cuprate
Ce1Cu2Si1.7Ge0.3,0.1,heavy-Fermion
Mo0.33Rh0.67,0.1,others
Ag0.65Al0.35,0.1,others
Ba0.1Sr0.9Ti1O3,0.1,others
Ca0.31Sr0.7Ti1O3,0.1,others
Sn1Te1,0.1005,others
Al0.04Au0.92Ga0.04,0.101,others
Ir0.99Nb0.01,0.102,others
Cd0.7Mg0.3,0.105,others
Ir0.89Ru0.11,0.105,others
Ag0.625Al0.375,0.106,others
Ir0.987Mo0.013,0.107,others
Ir0.987W0.013,0.107,others
Se2Ta1,0.1075,others
Ag0.7Al0.3,0.11,others
Rh0.32Ru0.68,0.11,others
Ir0.845Ru0.155,0.11,others
Ir0.99V0.01,0.11,others
Mo0.5V0.5,0.11,others
Ir0.925Ru0.075,0.11,others
Sc0.05Zr0.95,0.11,others
Ir0.95Re0.02,0.112,others
Ir0.98V0.02,0.115,others
Ir0.98Nb0.02,0.115,others
Ir0.99Ta0.01,0.116,others
Ag0.828Ga0.172,0.116,others
Cu0.84Ge0.16,0.117,others
Ir0.71Mo0.29,0.12,others
Sn0.976Te1,0.125,others
Ir0.973W0.027,0.125,others
Ir0.925Ta0.075,0.125,others
Ag0.667Al0.333,0.126,others
Ir0.97Ta0.03,0.127,others
Cu0.82Ge0.18,0.13,others
Ce1In3,0.13,heavy-Fermion
Ir0.8Ru0.2,0.13,others
Ir0.75Mo0.25,0.13,others
Ir0.46Re0.115Rh0.425,0.13,others
La3Sb3Y1,0.13,heavy-Fermion
Au0.92Ga0.06In0.02,0.13,others
Ir0.973Mo0.027,0.133,others
C8Cs1,0.135,others
Au0.92Ga0.068In0.012,0.137,others
Ir0.965Nb0.035,0.138,others
Cd0.9Mg0.1,0.138,others
Ir0.1Rh0.1Os0.8,0.14,others
Ce1Pt1Si2,0.14,heavy-Fermion
Ir1U1,0.14,heavy-Fermion
Cu1Rh1.5Sn0.5Se4,0.14,others
Tl1Bi1Te2,0.141,others
Ir0.765Ru0.235,0.142,others
Ir0.96Re0.04,0.142,others
Ta1Se2,0.1425,others
Sn0.97Te1,0.143667,others
Cu0.825Ge0.175,0.145,others
Cd0.86Mg0.14,0.145,others
Ir0.965V0.035,0.147,others
Ag7B4F4O8,0.15,others
Ce0.985La0.015Pt3Si1,0.15,heavy-Fermion
Ir0.94Ta0.06,0.15,others
Ag7F4O8B1,0.15,others
Ag7B1F4O8,0.15,others
C8.1K1,0.152,others
U1Co1Ge0.9Si0.1,0.153,heavy-Fermion
Cr0.25Mo0.75,0.155,others
Bi3La4,0.155,heavy-Fermion
Bi1.5La4Sb1.5,0.158,heavy-Fermion
Al0.02Au0.92Ga0.06,0.158,others
Ir0.825Ru0.1Os0.075,0.16,others
Hg1Mg3,0.16,others
Cd0.75Mg0.25,0.16,others
U1Ni1.95Al3.05,0.16,heavy-Fermion
Ir0.725Os0.175Rh0.1,0.16,others
Ir0.953W0.047,0.162,others
Sn0.975Te1,0.165,others
Fe0.018Ru0.982,0.165,others
Sn0.966Te1,0.167,others
Ce1Cu2Si1.8Ge0.2,0.1675,heavy-Fermion
Au0.92Ga0.08,0.168,others
Ir0.953Mo0.047,0.168,others
Sn0.965Te1,0.168,others
Fe1Zr2,0.17,others
Ge0.963Te1,0.171,others
Ir0.925Nb0.075,0.172,others
Si2Ta1,0.1725,others
S1N1,0.175,others
Cu0.815Ge0.185,0.175,others
Al2Zr1,0.175,others
Co1Lu3,0.175,heavy-Fermion
Ge1Te1,0.178,others
Ir0.32Ru0.68,0.18,others
Ir0.43Ru0.57,0.18,others
Rh0.2Ru0.8,0.18,others
Rh0.6Ru0.4Se2,0.18,others
Ir0.71Ru0.29,0.18,others
Cu0.845Sb0.155,0.184,others
Cd0.8Mg0.2,0.185,others
Au1Lu1,0.185,heavy-Fermion
Pr1Ti2Al20,0.19,heavy-Fermion
Rh1V3,0.19,others
Ce1Ir1In4.875Cd0.125,0.194,heavy-Fermion
Ca24Al28O66,0.195,others
La1Fe0.985Zn0.015As1F0.08O0.9,0.2,iron-based
La1Ru2Zn20,0.2,heavy-Fermion
Co0.034Ru0.964,0.2,others
Fe0.6Ni0.4Zr2,0.2,others
Ni0.08Ru0.92,0.2,others
Sm1Fe1As1H0.03O0.97,0.2,iron-based
Ce1Cu2Si1.88Ge0.12,0.2,heavy-Fermion
Cu6Th1,0.2,heavy-Fermion
Ce1Cu2Si1.9Ge0.1,0.2,heavy-Fermion
As2Mo1,0.205,others
Ga1Hf2,0.21,others
Pt0.113Ru0.887,0.21,others
Pd4Se1,0.21,others
Ir0.22Ru0.78,0.21,others
Re0.2Ta0.8,0.21,others
Ir0.1Os0.3Rh0.6,0.21,others
Au0.885Sn0.115,0.21,others
Al0.5Ge0.5Th2,0.21,others
Th1In2.25Sn0.75,0.21,heavy-Fermion
Hf1Mo2,0.210167,others
Pt0.73W0.27,0.213,others
O3Sr1Ti1,0.213333,others
Ce1Ni2Ge2,0.216667,heavy-Fermion
C8K1H0.19,0.22,others
Ce1Rh0.65Ir0.35In5,0.22,heavy-Fermion
Ce2Ni3Ge5,0.22,heavy-Fermion
Au1In2,0.22,others
Co0.038Mo99.962,0.22,others
Ir0.135Rh0.135Os0.73,0.22,others
Ir0.6Os0.2Rh0.2,0.22,others
Ir0.93Re0.07,0.22,others
La1Pt2,0.23,heavy-Fermion
As2Pd5,0.23,others
U1Ru1.99Re0.01Si2,0.23,heavy-Fermion
Ir0.9W0.1,0.23,others
Pb3Yb1,0.23,heavy-Fermion
Cu1Y1,0.235,others
Cd0.96Mg0.04,0.24,others
Ba6Ge25,0.24,others
U1Pt2.988Pd0.012,0.24,heavy-Fermion
Cu0.81Ge0.19,0.24,others
Ir2La1,0.24,heavy-Fermion
In3Lu1,0.24,heavy-Fermion
U1Rh1Ge1,0.244,heavy-Fermion
Ge0.95Te1,0.246,others
Ir0.7Os0.3,0.24835,others
Ir0.66Mo0.34,0.25,others
La4Sb3,0.25,heavy-Fermion
B1Mo1,0.25,others
B1Ta1.5W0.5,0.25,others
Ir0.56Re0.14Rh0.3,0.25,others
Co0.027Ru0.973,0.25,others
Pt3V1,0.254,others
Cr3Ir1,0.256,others
Ir0.85V0.15,0.26,others
N1S1,0.26,others
Al0.998Mn0.002,0.262,others
Au0.9Ga0.1,0.264,others
Ce1Cu2Si1.92Ge0.08,0.27,heavy-Fermion
Ta1Se0.7Te1.3,0.27,others
Ir0.49Os0.21Rh0.3,0.27,others
Ce1Ru0.3Co1.7,0.27,heavy-Fermion
Co0.022Ru0.978,0.27,others
Rh0.105Ru0.895,0.27,others
N0.3S0.7,0.275,others
Mg7Zn3,0.28,others
Au0.8In0.2,0.28,others
Ir0.14Ru0.86,0.28,others
Ir0.56Os0.24Rh0.2,0.28,others
Pr0.25La0.75Ir2Zn20,0.28,heavy-Fermion
U1Co1Ge0.92Si0.08,0.288,heavy-Fermion
Pt0.06Ru0.94,0.29,others
Ir0.9Mo0.1,0.29,others
Pr0.65Ce0.35Pt4Ge12,0.29,heavy-Fermion
Au1Sb2,0.29,others
Zn2Zr1,0.296667,others
Cu3Na2S3,0.3,others
Ag7F1O8,0.3,others
Mo1Te2,0.3,others
La1Pt3Si1,0.3,heavy-Fermion
Y1Ba1.5La0.5Cu3O7,0.3,cuprate
Sr1Ti0.97Zr0.03O3,0.3,others
Ge3Nb5,0.303333,others
Th0.998U0.2,0.304,others
C8K1,0.30475,others
Ce1Pt3Si0.9Ge0.1,0.31,heavy-Fermion
Co0.032Mo99.968,0.31,others
Ge0.937Te1,0.311,others
Ce3Pt1In11,0.32,heavy-Fermion
Au0.4Ge0.6,0.32,others
Co0.015Ru0.985,0.32,others
Cs1V6S8,0.32,others
Sc0.01Zr0.99,0.32,others
Pr0.342Th0.658,0.32,others
Ti1,0.324,others
Au0.635Ge0.205Yb0.16,0.325,others
Au0.875Sn0.125,0.33,others
U1Pd2Al2.4Ga0.6,0.33,heavy-Fermion
Co1Y3,0.34,others
Cr0.1Ru0.9,0.34,others
Ir0.73Os0.17Ru0.1,0.34,others
Co0.28Y0.72,0.34,others
Ag3.3Al1,0.34,others
Au5Ca1,0.34,others
Ir0.9Re0.1,0.34,others
B0.057Si0.943,0.34,others
Al2Pt1,0.343333,others
U0.9397Th0.0603Be13,0.344,heavy-Fermion
Nb5Si3,0.345,others
Pd0.72W0.28,0.345,others
U1Pt2.991Pd0.009,0.345,heavy-Fermion
La1Ni2Ge2,0.345,heavy-Fermion
Fe0.02Sc0.05Zr0.93,0.35,others
La1.85Sr0.15Cu0.975Ga0.025O4,0.35,cuprate
Ce1Rh0.1Ir0.9In5,0.35,heavy-Fermion
Ce1Ru0.2Co1.8,0.35,heavy-Fermion
Co0.3Sc0.7,0.35,others
Ni0.22V0.78,0.35,others
P1Pd3,0.35,others
Ir0.165Rh0.165Os0.67,0.35,others
Pt2Sr1,0.35,others
Ce1Rh2Si2,0.356667,heavy-Fermion
Ni0.031Ru0.969,0.36,others
Rh1Th1,0.36,heavy-Fermion
Au63.5Ge20.5Yb16,0.36,heavy-Fermion
Ir0.4Os0.3Rh0.3,0.37,others
Cr0.39V0.61,0.37,others
Pt1Sn1,0.37,others
La0.7Pr0.3Pb3,0.37,heavy-Fermion
B6Th1,0.37,heavy-Fermion
Hf0.99Zr0.01,0.37,others
Ir1Th1,0.37,heavy-Fermion
Ce1Pt3.03Si0.97,0.37,heavy-Fermion
La3Ni4Ge4,0.37,heavy-Fermion
Ni2Hf1Al1,0.37,others
Rh0.04Ru0.96,0.38,others
Ga1Zr2,0.38,others
Cr0.3Ru0.7,0.38,others
U0.948Th0.052Be13,0.38,heavy-Fermion
La0.9973Ce0.0027Rh3B2,0.38,heavy-Fermion
W1F0.45O2.55,0.38,others
Ce1Cu2Si1.96Ge0.04,0.385,heavy-Fermion
Al0.14Au0.86,0.385,others
P4W14O50,0.39,others
B12Sc1,0.39,others
Al1Os1,0.39,others
La1Pd2Si2,0.39,heavy-Fermion
Cd99.995Mn0.005,0.39,others
La2Ni1Ge3,0.394,heavy-Fermion
Ce2Co1In8,0.4,heavy-Fermion
Ce0.98Th0.02Pt3Si1,0.4,heavy-Fermion
Au5Ba1,0.4,others
La0.35Y0.65,0.4,others
Cr0.6Ir0.4,0.4,others
Co0.007Ru0.993,0.4,others
Ir0.75Os0.25,0.4,others
Sn0.576Pb0.384In0.04Te1,0.4,others
Ir0.63Os0.27Rh0.1,0.4,others
Pt0.15Ta0.85,0.4,others
Pd0.015Ru0.985,0.4,others
Ge1Pt1,0.4,others
Pd2Sn1,0.41,others
U1Pt2.994Pd0.006,0.41,heavy-Fermion
Ir0.036Ru0.964,0.41,others
Ir0.85W0.15,0.41,others
W1F0.44O2.56,0.41,others
Pd1Sn1,0.41,others
U0.9535Th0.0465Be13,0.415,heavy-Fermion
Bi1.1Nb1S3.1,0.415,others
Sn0.504Ge0.336In0.16Te1,0.42,others
W1F0.41O2.59,0.42,others
Ce1Pd2Si2,0.421,heavy-Fermion
U1Co1Ge0.94Si0.06,0.423,heavy-Fermion
Ce1Ir0.956Pt0.044In5,0.429,heavy-Fermion
Ni0.5V0.16Zr0.34,0.43,others
Zr1Ni1.5V0.5,0.43,others
Pt0.014Ru0.986,0.43,others
Au0.855Sn0.145,0.43,others
Au0.865Sn0.135,0.435,others
B12Lu1,0.435,heavy-Fermion
Ni0.007Ru0.993,0.44,others
As0.5In1Te0.5,0.44,others
Pt1Th1,0.44,heavy-Fermion
La0.5Ce0.5Ru2,0.449,others
Ce1Ge2Rh1,0.45,heavy-Fermion
Ge0.92Ga0.08,0.45,others
Bi1Co1,0.455,others
Ce1Ni1Ge3,0.455,heavy-Fermion
Sr2Ru0.99875Ti0.00125O4,0.46,others
Y1Ni1Ge3,0.46,others
Ir0.125Os0.375Rh0.5,0.46,others
Au1Zr3,0.46,others
As1Pd5,0.46,others
U0.9545Th0.0455Be13,0.46,heavy-Fermion
Ce1Co1.67Ni0.33,0.46,heavy-Fermion
Os1Ti1,0.46,others
K1Ni2S2,0.46,others
Er2Fe3Si5,0.465,heavy-Fermion
Ce1Ru0.1Co1.9,0.47,heavy-Fermion
Ce1Co1.67Rh0.33,0.47,heavy-Fermion
O0.86Ti1,0.47,others
Cu0.2Zn0.8Ir2S4,0.47,others
Os0.333Ru0.667,0.47,others
Ce1Pt2.82Ni0.18Si1,0.473,heavy-Fermion
Ce1Ir1In4.946Hg0.054,0.476,heavy-Fermion
Os10,0.478,others
U1Pt2.997Pd0.003,0.4785,heavy-Fermion
Be13U0.9807Th0.0193,0.48,heavy-Fermion
Hg3Mg1,0.48,others
Ge1Rh1,0.48,others
Ba1Ti2As0.2Sb1.8O1,0.48,others
La0.9Pr0.1Se1,0.48,others
La1Pt2Ge2,0.48,heavy-Fermion
La3Ni4Si4,0.48,heavy-Fermion
Pt3Th7,0.49,heavy-Fermion
Rh0.67Te0.33,0.49,others
Lu1Rh5,0.49,heavy-Fermion
Th0.9985U0.15,0.495,others
Nb1Te2,0.5,others
Sr0.925Ba0.075Ti1O3,0.5,others
Cr0.15Mo0.85,0.5,others
Cr0.8Rh0.2,0.5,others
Ta1Ir1Si1,0.5,others
Pd50.49V0.51Sb49,0.5,others
Ir0.82Mo0.18,0.5,others
K0.27O3W1,0.5,others
Sr0.925Ca0.075Ti1O3,0.5,others
Au1In1,0.5,others
Ru1,0.501,others
Ce1Pt3Si0.94Ge0.06,0.50525,heavy-Fermion
U1.02Ni2Al3,0.51,heavy-Fermion
Au1Ta4.3,0.51,others
Pb0.9922Tl0.0078Te1,0.51,others
Fe0.011Mo99.989,0.51,others
U0.9815Th0.0185Be13,0.519,heavy-Fermion
U0.9822Th0.0178Be13,0.519,heavy-Fermion
Ce1Cu2Si1.98Ge0.02,0.52,heavy-Fermion
U1Pd2Al2.7Ga0.3,0.52,heavy-Fermion
Pt3U1,0.523364,heavy-Fermion
Cd1,0.52414,others
Sr0.95Ba0.05Ti1O3,0.525,others
U0.983Th0.017Be13,0.525,heavy-Fermion
Sr0.7Ca0.3Ti1O3,0.525,others
Au0.845Sn0.155,0.53,others
Pr0.251Th0.749,0.53,others
Pd7Se2,0.53,others
Cd0.97Hg0.03,0.53,others
Ni14.3U85.7,0.53,heavy-Fermion
Bi0.6Cd0.4,0.53,others
U0.957Th0.043Be13,0.5315,heavy-Fermion
Y2Ni1Ge3,0.533,others
U0.978Th0.022Be13,0.539,heavy-Fermion
O1.06Ti1,0.54,others
La0.28Pt0.72,0.54,others
Ir0.15Os0.85,0.54,others
Ni1U6,0.54,heavy-Fermion
U1Co1Ge0.96Si0.04,0.541,heavy-Fermion
Cu50Zr50,0.543333,others
Ce1Pt2.94Ni0.06Si1,0.545,heavy-Fermion
U0.962Th0.038Be13,0.546,heavy-Fermion
Ir0.64Re0.16Rh0.2,0.55,others
Ge2U1,0.55,heavy-Fermion
Ir0.6Os0.1Rh0.3,0.55,others
Ce1Ru3B2,0.55,heavy-Fermion
La0.901Pr0.099Tl3,0.55,heavy-Fermion
Be13U0.9645Th0.0355,0.55,heavy-Fermion
Si3Sr2,0.55,others
Al1Au4,0.55,others
C1K1,0.55,others
Ir0.18Os0.47Rh0.35,0.55,others
Na0.2O3W1,0.55,others
Th0.9988U0.0012,0.55,others
Ce1Co1In4.86Sn0.14,0.556,heavy-Fermion
U0.9622Th0.0378Be13,0.557,heavy-Fermion
Be0.858Cu0.142,0.56,others
Co1Hf2,0.56,others
Na0.28O3W1,0.56,others
Lu1Se1,0.56,others
Rh5Y1,0.56,others
Os0.666Ru0.334,0.569,others
Be0.95Os0.05,0.57,others
Ce0.99La0.01Pt3Si1,0.57,heavy-Fermion
Lu1Sn1Ge1,0.57,heavy-Fermion
Cu1Rh1.6Sn0.4Se4,0.57,others
U0.9981Th0.019Be13,0.573,heavy-Fermion
Ga2La1,0.575,heavy-Fermion
Pt1Ti3,0.58,others
U0.974Th0.026Be13,0.58,heavy-Fermion
Ce0.025Th0.975,0.58,others
Al1Mo3,0.58,others
As1Rh1,0.58,others
U1,0.581667,others
Os0.9Ru0.1,0.584,others
Pt1Te1,0.59,others
Cr0.65Ir0.35,0.59,others
Co0.015Mo99.985,0.59,others
Au0.835Sn0.165,0.59,others
La1Ni1Sn1,0.59,heavy-Fermion
La1Ir2Zn20,0.59,heavy-Fermion
Be13U0.9755Th0.0245,0.59,heavy-Fermion
Al0.999Mn0.001,0.596,others
U1Co1Ge1,0.5995,heavy-Fermion
Pr0.5Nd0.5Os4Sb12,0.6,others
Pd1Se1Te1,0.6,others
Nb0.6Ru0.4,0.6,others
Mo0.4Nb0.6,0.6,others
Ir0.35Ta0.65,0.6,others
Ce1.025Cu2Si2,0.6,heavy-Fermion
Co28U72,0.6,heavy-Fermion
Rh1Sn2,0.6,others
Y1In2.25Pb0.75,0.6,others
Ba1Pd0.5Si1.5,0.6,others
Ca2In1N1,0.6,others
U0.4La0.6Pd2Al3,0.6,heavy-Fermion
Ir0.72Re0.18Rh0.1,0.6,others
Ru1Sb1,0.6,others
Sr2Ru0.999Ti0.001O4,0.6,others
U0.97Th0.03Be13,0.602667,heavy-Fermion
Pa1,0.61,others
Ir0.55Re0.15,0.61,others
Gd0.01La0.99,0.61,others
U1Pd2Al3.03,0.61,heavy-Fermion
Rh0.7Ru0.3Se2,0.62,others
Ce1Rh0.6Ir0.4In5,0.62,heavy-Fermion
Ce1Ir0.8Co0.2Si3,0.62,heavy-Fermion
Ce1Cu2.53Si2,0.62,heavy-Fermion
Ce1Cu1.95Si2.01,0.62,heavy-Fermion
U0.99Th0.01Be13,0.624,heavy-Fermion
Cd0.2Zn0.8,0.628,others
Ce1Rh0.25Ir0.75In5,0.63,heavy-Fermion
Ce1Pt3Si0.97Ge0.03,0.63,heavy-Fermion
La98Lu0.697Tb1.303,0.632,others
Ba1Ni2As1.972P0.028,0.634,others
Ce1Co0.5Ir0.5In5,0.64,heavy-Fermion
Ag0.438Hg0.562,0.64,others
Bi3La5,0.64,heavy-Fermion
U0.92Gd0.02Pd2Al3,0.64,heavy-Fermion
Pd3Sn2,0.64,others
Fe0.008Mo99.992,0.645,others
Ce1Cu2Si2,0.6497,heavy-Fermion
Rb1V6S8,0.65,others
C1Fe3,0.65,others
Re1Ta1,0.65,others
Ca1Pb3,0.65,others
Al2.06Cu1,0.65,others
Rh1Y3,0.65,others
U0.97Mo0.03,0.65,others
Sb1V3,0.65,others
Al0.029Ti0.971,0.65,others
P1Rh2,0.65,others
Be13U0.9899Th0.0101,0.65,heavy-Fermion
O2,0.65,others
Os1,0.650333,others
Au0.64Ge0.22Yb0.14,0.655,others
Th0.99873U0.127,0.658,others
U0.9911Th0.0089Be13,0.66,heavy-Fermion
Pd6Se1,0.66,others
Pd6.7Se1,0.66,others
Ce1Ir1In4.97Sn0.03,0.66,heavy-Fermion
Au0.23V0.77,0.66,others
Ir0.8Re0.2,0.66,others
Sr1Ni2As2,0.66,others
Nb3Os1,0.663333,others
U1Co1Ge0.98Si0.02,0.667,heavy-Fermion
La0.46Ce0.54Ru2,0.668,heavy-Fermion
Ce1Pt3Si1,0.669222,heavy-Fermion
Be13U0.9934Th0.0066,0.67,heavy-Fermion
Th70.2Tm29.8,0.67,others
La1In0.75Sn2.25,0.67,heavy-Fermion
Ce1Rh0.2Ir0.8In5,0.67,heavy-Fermion
Th2Zn1,0.67,heavy-Fermion
Lu1Pd2Si2,0.67,heavy-Fermion
Pd9Se2,0.67,others
Cd0.02Zn0.98,0.675,others
Ce1Co1Ge3,0.676667,heavy-Fermion
Y6Ta4Al43,0.68,others
Au64Ge22Yb14,0.68,heavy-Fermion
Ba1Ni2Ge1P1,0.68,others
Pb0.38Sn0.57In0.05Te1,0.68,others
Sn0.76Ge0.19In0.05Te1,0.68,others
Ru0.58Rh0.42As1,0.68,others
K1Hg1C4,0.68125,others
U0.95Pd0.05,0.69,others
Th0.95Zr0.05,0.69,others
Ni2Zr1Al1,0.69,others
Ga3Zr1,0.69,others
Pr1Pt4Ge9.5Sb2.5,0.69,heavy-Fermion
Ce2Pd1In8,0.69,heavy-Fermion
Y1V2Al20,0.69,others
U0.95Pt0.05,0.69,others
Y1In2.25Sn0.75,0.69,others
Ce1Cu2.05Si2,0.7,heavy-Fermion
In1Pd1,0.7,others
Ho1Rh4B4,0.7,heavy-Fermion
Os0.89Re0.11,0.7,others
La0.95Pr0.05Se1,0.7,others
Nd1Pt4Ge12,0.7,heavy-Fermion
Al0.053Ti0.947,0.7,others
Al99.925Mn0.075,0.7,others
O0.91Ti1,0.7,others
Ce0.02Th0.98,0.7,others
In3La1,0.7,heavy-Fermion
Bi1Mg1,0.7,others
Sn0.57Pb0.38In0.05Te1,0.703,others
K1V6S8,0.71,others
Co0.01Mo99.99,0.71,others
Co1Ti1,0.71,others
Cr0.06Mo0.94,0.71,others
Gd0.002Th0.998,0.714,others
Ir1Sn2,0.715,others
Be21Ni5,0.72,others
Ce1Pt2.97Si1,0.72,heavy-Fermion
Sb1Ta3,0.72,others
O1Ti1,0.72,others
C2La1,0.72,others
O0.92Ti1,0.72,others
B3Be1.09,0.72,others
Th0.999U0.1,0.725,others
C1Si1,0.725,others
La0.6Ce0.4Ru2,0.727,heavy-Fermion
Th0.05Zr0.95,0.73,others
Al0.102Ti0.898,0.73,others
Al1Zr3,0.73,others
Bi2Ni3Se2,0.73,others
Ir0.6Os0.4,0.73,others
Os0.81Re0.19,0.73,others
Ce1Ir0.978Pt0.022In5,0.734,heavy-Fermion
Ce1Pd5Al2,0.735,heavy-Fermion
Nd0.4Ce0.83Co1In5,0.74,heavy-Fermion
U0.94Mo0.06,0.74,others
Tl0.26V6S8,0.74,others
Ce1.01Pt3Si1,0.75,heavy-Fermion
La1In2.25Sn0.75,0.75,heavy-Fermion
Ce1Ir0.65Co0.35Si3,0.75,heavy-Fermion
Cr0.017U0.983,0.75,others
Al3Th1,0.75,heavy-Fermion
Al3Tl1,0.75,others
Pd1Th2,0.75,heavy-Fermion
La1Pd2P2,0.75,heavy-Fermion
Fe0.01La0.01Rh0.98,0.75,others
Cs1,0.75,others
Cr0.82Ir0.18,0.75,others
Y6Mo4Al43,0.75,others
Th1Pt3B1,0.75,heavy-Fermion
Pr0.179Th0.821,0.75,others
Fe0.01La0.001Rh0.99,0.75,others
Re0.15Ta0.85,0.75,others
Ru0.86Rh0.14As1,0.75,others
B2.75Be1,0.755,others
Pr1Os1.6Ru2.4Sb12,0.755,heavy-Fermion
Rh1Te2,0.755,others
Pt0.42Y0.58,0.76,others
Cr0.7Ir0.3,0.76,others
Mg2Zn3,0.76,others
La2.25Pr0.75Se4,0.76,others
Pd3Te1,0.76,others
Ga1Mo3,0.76,others
Be0.96Ni0.04,0.76,others
U1Pd2Al2.55Ga0.45,0.76,heavy-Fermion
Bi1La2,0.76,heavy-Fermion
S8V6,0.76,others
Bi1.08Ta1S3.08,0.76,others
Pb1Zr3,0.76,others
Mo0.3V0.7,0.76,others
Th0.998U0.002,0.761,others
Ag0.005Zn0.995,0.763,others
Ba1Ni2As1.902P0.098,0.763,others
Ba0.33K0.67Bi1O3,0.77,others
Cr0.835Ir0.165,0.77,others
Ag0.2In0.8Te1,0.77,others
Al1Ce0.017La3,0.77,heavy-Fermion
Th99.92U0.08,0.77,others
Ce1Ir1In5,0.770429,heavy-Fermion
Cd0.002Zn0.998,0.78,others
Ir1Zn2,0.78,others
Ag0.5Al0.5Th2,0.78,others
Ir3Lu7,0.78,heavy-Fermion
Ce0.85La0.15Co1In5,0.78,heavy-Fermion
As0.25Se0.75Y1,0.78,others
Co14.3U85.7,0.78,heavy-Fermion
Cr0.09Ir0.91,0.78,others
In3Y1,0.78,others
Ba1Ni2As2,0.783333,others
Y1Pd2Si2,0.785,others
Th1U0.001,0.785,others
Ta1Se1.7Te0.3,0.785,others
Bi0.5Sn0.5,0.788,others
Bi2Ni3S2,0.79,others
Sr1Ti1O3,0.79475,others
Al1Ta3,0.795,others
La0.75Pr0.25Pb3,0.8,heavy-Fermion
La0.93Pr0.07Tl3,0.8,heavy-Fermion
La1Sb2,0.8,heavy-Fermion
Sr1.7Ca0.3V1Fe1As1O3,0.8,iron-based
B2Ru1,0.8,others
C6I4O2,0.8,others
Ca1B1.05Pd3,0.8,others
Os0.7Re0.3,0.8,others
O0.95Ti1,0.8,others
Ce1Ir1In4.986Sn0.014,0.8,heavy-Fermion
K1Ni2Se2,0.8,others
Ce1Ir1Ge3,0.805,heavy-Fermion
Pr1Os1.2Ru2.8Sb12,0.805,heavy-Fermion
Pr1Os2Ru2Sb12,0.805,heavy-Fermion
La1Os4Sb12,0.80775,heavy-Fermion
Th0.999U0.001,0.808,others
Ce2Rh1In8,0.8125,heavy-Fermion
Pb0.982Tl0.01In0.008Te1,0.818,others
Ce1Rh0.45Ir0.55In5,0.82,heavy-Fermion
La1Pd2Ge1.96Sn0.04,0.82,heavy-Fermion
Pt3Y7,0.82,others
Co1Ta2,0.82,others
Cr0.28Ir0.72,0.83,others
Cr0.72Ir0.28,0.83,others
La1Pt1.97Ge2.03,0.83,heavy-Fermion
U1Pd2.02Al3,0.83,heavy-Fermion
Pr1Os1Ru3Sb12,0.84,heavy-Fermion
La1S1,0.84,others
Be0.92Cu0.08,0.84,others
Ir1Lu2,0.84,heavy-Fermion
Ba4Na2Ge25,0.84,others
Bi2Rh3Se2,0.84,others
Al2Mg2,0.84,others
Pt0.017U0.983,0.85,others
Hf0.99Rh0.01,0.85,others
Nb3Rh0.7Os0.3,0.85,others
P3Pd7,0.85,others
La1Pd2Al3,0.85,heavy-Fermion
Bi4Mg1,0.85,others
Ag7N0.75O10.25F0.25,0.85,others
As0.33In1Te0.67,0.85,others
Ce1,0.85,others
Al0.61Mg0.39,0.85,others
Ag4Ge1,0.85,others
Zn1,0.8508,others
Al3Mg2,0.855,others
Y6Nb4Al43,0.86,others
Ce1Co1.85,0.86,heavy-Fermion
Ce0.875La0.125Co1In5,0.86,heavy-Fermion
Hf1Rh1,0.865,others
Bi3Zn1,0.87,others
Nd0.4Ce0.6Co1In5,0.87,heavy-Fermion
Ge7Ir3,0.87,others
Ce1Co1In4.88Sn0.12,0.87,heavy-Fermion
Hf2Ni1,0.87,others
Ga2Ge2U1,0.87,heavy-Fermion
Ce1Co1.95,0.87,heavy-Fermion
Th1Tl3,0.87,heavy-Fermion
Pt0.02U0.98,0.87,others
Bi3Te1,0.875,others
Ce1Rh0.5Ir0.5In5,0.875,heavy-Fermion
Pt1Si1,0.88,others
Ce1Co0.8Ni0.2In5,0.88,heavy-Fermion
Ag0.167Al0.833,0.88,others
Mg2Zn11,0.88,others
Be0.934Ni0.066,0.88,others
Sr1Ni2Ge2,0.8825,others
K0.45W1O3,0.885,others
Pr0.6Nd0.4Os4Sb12,0.89,heavy-Fermion
Ce1Ir0.987Pt0.013In5,0.897,heavy-Fermion
Y1Rh1Al1,0.9,others
As2W1,0.9,others
La1Os4P12,0.9,heavy-Fermion
La1.85Sr0.15Cu0.977Ga0.023O4,0.9,cuprate
Pt2Y3,0.9,others
Th0.9985U0.0015,0.9,others
Rh0.24Sc0.76,0.9,others
Ni1Ta2,0.9,others
Ti1Se2,0.9,others
La1Cu1Sb2,0.9,heavy-Fermion
Cu1Rh1.992Cr0.008S4,0.9,others
Os0.075W0.925,0.9,others
Au5Sn1,0.9,others
Pt2Y8,0.9,others
La1Bi1Pt1,0.9,heavy-Fermion
Y1Pt1Bi1,0.906667,others
La98Lu0.754Tb1.246,0.907,others
Mo0.4Rh0.6,0.91,others
Co0.5Ni0.5Ta2,0.91,others
Pd50.745V0.255Sb49,0.91,others
Ce1Rh0.4Ir0.6In5,0.91,heavy-Fermion
Mo1,0.912667,others
Ce1Rh1Si3,0.914,heavy-Fermion
Be13U1,0.917755,heavy-Fermion
Ce1Rh0.75Ir0.25In5,0.92,heavy-Fermion
Ce0.8Yb0.2Co1In5,0.92,heavy-Fermion
Sr1Pd2As2,0.92,others
Sn1Zr4,0.92,others
Cu3Sb1,0.9205,others
Mg1Zn1,0.925,others
Ir1Sn4,0.93,others
Pd1Si1,0.93,others
Pr1.85Ce0.15Cu0.99Ni0.01O4.065,0.93,cuprate
La0.995Gd0.005Al2,0.932,heavy-Fermion
Hg1Mg1,0.935,others
Sn0.979In0.021Te1,0.936,others
Sn0.12Eu0.9Mo6.35S8,0.94,others
Ce1Rh0.55Ir0.45In5,0.94,heavy-Fermion
Os0.56Re0.44,0.94,others
Al3Yb1,0.94,heavy-Fermion
La0.988Tb0.012Al2,0.94,heavy-Fermion
Mo0.2Nb0.64Pd0.16,0.94,others
Pr1Ru4Sb12,0.945,heavy-Fermion
Co1Ta1.75Zr0.25,0.95,others
Cu0.045Ti1Se2,0.95,others
In0.63V6S8,0.95,others
Pr0.102Th0.898,0.95,others
Tm5Ir4Si10,0.95,heavy-Fermion
La1Pt1.94Ge2.06,0.95,heavy-Fermion
Pb0.985Tl0.01In0.005Te1,0.954,others
Pr1Os0.6Ru3.4Sb12,0.955,heavy-Fermion
Ce1Ir1In4.973Hg0.027,0.955,heavy-Fermion
Y1In3,0.96,others
Bi2Pd3Se2,0.96,others
Ba5Sr1Nb10O30,0.96,others
Y1Pd2P2,0.96,others
Ba1Ti2Sb2O1,0.964,others
Th81.3Tm18.7,0.97,others
La1Pd2As2,0.97,heavy-Fermion
Sn18.43Er4.57Rh6,0.97,heavy-Fermion
Rh0.02U0.98,0.97,others
Y1.68Lu0.32Fe3Si5,0.98,others
Ba4Sr2Nb10O30,0.98,others
Fe22U78,0.98,heavy-Fermion
Pr0.2La0.8Os4Sb12,0.9865,heavy-Fermion
U1Be12.9558B0.0442,0.988,heavy-Fermion
Y1Fe2Ge2,0.99,others
Rb1Hg1C4,0.99,others
Ge3U5,0.99,heavy-Fermion
Ce1Ir1In4.955Hg0.045,0.993,heavy-Fermion
Zr1,0.996667,others
La0.48Y0.52,1,others
Fe1,1,others
Pd1Sb1Se1,1,others
Hf0.34Mo0.66,1,others
Ba1Rh2P2,1,others
Lu1Pt1Bi1,1,heavy-Fermion
Lu4.5Dy0.5Ir4Si10,1,heavy-Fermion
O1.07Ti1,1,others
La1Ni1Sb2,1,heavy-Fermion
Zr41.2Ti13.8Cu12.5Ni10Be22.5,1,others
Ru0.4V0.6,1,others
La1Fe0.951Zn0.049As1F0.28O0.68,1,iron-based
K1Ca2Nb3O10,1,others
Pt1Ta1,1,others
Bi1Pd1Se1,1,others
Cu0.98Co0.02Rh2S4,1,others
Sr1Pt1Ge3,1,others
Cd2Re2O7.1,1,others
Fe14.3U85.7,1,heavy-Fermion
Ca1B1.25Pd3,1,others
Y1In1.5Pb1.5,1,others
La1.9Sr0.1Cu0.98Zn0.02O4,1,cuprate
Be2Ta3,1,others
Fe0.1Zr0.9,1,others
Bi3Fe1,1,others
Sn18.59Er4.41Rh6,1,heavy-Fermion
Pr0.55Nd0.45Os4Sb12,1.01,heavy-Fermion
Ti0.2Zr0.8,1.01,others
Th0.9995U0.05,1.014,others
Pr0.75Ce0.25Pt4Ge12,1.015,heavy-Fermion
Sn0.956In0.044Te1,1.017,others
Ce1Co1In4.9Sn0.1,1.02,heavy-Fermion
Al2Cu1,1.02,others
La1Se1,1.02,others
U1Ni2Al3,1.021,heavy-Fermion
Cr0.67Os0.33,1.03,others
Pd50.8725Fe0.1275Sb49,1.03,others
Ti0.81Zr0.82,1.03,others
Th1In1.5Sn1.5,1.03,heavy-Fermion
Ag7N1O11,1.0325,others
Pd2In1Y1,1.04,others
Ag7F0.25N0.75O10.25,1.04,others
In0.82Te1,1.04,others
Ta0.8W0.2,1.04,others
La1Zn1,1.04,heavy-Fermion
La1Pd2Ge2,1.04,heavy-Fermion
Pr1Os0.4Ru3.6Sb12,1.04,heavy-Fermion
Ag7O11N1,1.04,others
Ta1S2,1.0429,others
Ce1Ir1In4.996Sn0.004,1.043,heavy-Fermion
Bi2Rh3.5S2,1.05,others
Al0.97Li0.03,1.05,others
Th7Fe2.43Ni0.57,1.05,heavy-Fermion
La1Tl2.25Sn0.75,1.05,heavy-Fermion
La1Mg2,1.05,heavy-Fermion
La1.85Sr0.15Cu0.97Zn0.03O4,1.05,cuprate
Pr1Os2.8Ru1.2Sb12,1.05,heavy-Fermion
Cu1Ir1.8Pt0.2Se4,1.06,others
In2Sb1Te2,1.06,others
Au1Ga2,1.062,others
Th7Fe1.86Co1.14,1.07,heavy-Fermion
Al0.99Li0.01,1.07,others
In0.03Sn0.97Te1.01,1.07,others
Rh3Y1,1.07,others
Ru1Ti1,1.07,others
Th90.9Tm9.1,1.07,others
Rh5Th1,1.07,heavy-Fermion
La0.9978Ce0.0022Rh3B2,1.07,heavy-Fermion
Ag1La1,1.073333,heavy-Fermion
Pb4Ag1Bi6Se14,1.075,others
Ni2Nb1Al1,1.075,others
Rh0.35V0.65,1.075,others
W2Zr1,1.08,others
U2Pt0.9Rh0.1C2,1.09,others
Sn0.8075Ge0.1425In0.05Te1,1.09,others
Ni2.5Cu1.5Zr8,1.09,others
Bi2Rh1,1.1,others
Th1Pt2Si2,1.1,heavy-Fermion
Th1Rh2Ge2,1.1,heavy-Fermion
U1Ir2Si2,1.1,heavy-Fermion
Tm4Os6Sn19,1.1,heavy-Fermion
Th1Pt2Ge2,1.1,heavy-Fermion
Pd17Se15,1.1,others
Cr0.7Rh0.3,1.1,others
Y1Ru2Si2,1.1,others
Y1Os2Si2,1.1,others
Nb3Sb1,1.1,others
Lu1S1,1.1,others
K0.1Li0.02W1O2.88F0.12,1.1,others
Th1Os2Ge2,1.1,heavy-Fermion
C1Mo3Pt2,1.1,others
Th1Ru2Ge2,1.1,heavy-Fermion
Th1Pd2Si2,1.1,heavy-Fermion
U1Rh2Si2,1.1,heavy-Fermion
Th1Os2Si2,1.1,heavy-Fermion
Th1Ru2Si2,1.1,heavy-Fermion
U1Ir2Ge2,1.1,heavy-Fermion
U1Rh2Ge2,1.1,heavy-Fermion
Th1Rh2Si2,1.1,heavy-Fermion
Th1Pd2Ge2,1.1,heavy-Fermion
Cd2Re2O7,1.102857,others
Gd0.001Th0.999,1.11,others
Be0.89Cu0.11,1.11,others
U0.99Y0.01Pd2Al3,1.11,heavy-Fermion
La1Pb2.25Sn0.75,1.11,heavy-Fermion
Ba1Pd0.4Si1.6,1.11,others
Ce1Co2,1.1125,heavy-Fermion
Ni2Hf1Ga1,1.12,others
V2Ir1B2,1.12,others
Cs0.32O3W1,1.12,others
Ag0.002Al0.998,1.128,others
U1Ni1.98Al3,1.13,heavy-Fermion
Ag2Pb3S1,1.13,others
Ru0.7Rh0.3P1,1.13,others
Pd49.75V0.25Sb50,1.13,others
Sn0.975In0.025Te1,1.13,others
Ag2Pd3S1,1.13,others
Sr2Ru0.9995Ti0.0005O4,1.13,others
Al0.95Li0.05,1.13,others
Al0.992Zn0.008,1.132,others
U1Ni2Al3.02,1.135,heavy-Fermion
In0.04Sn0.96Te1.01,1.14,others
Cu19.6Zr78.4Mn2,1.14,others
U1Ni2.02Al3,1.14,heavy-Fermion
U0.98Ni2Al3,1.145,heavy-Fermion
As1Pd2,1.15,others
Bi1Pt1Te1,1.15,others
Hf1Rh1Si1,1.15,others
In0.83Te1,1.15,others
U1Pd2Al2.85Ga0.15,1.15,heavy-Fermion
U1Ni2Al2.98,1.155,heavy-Fermion
Pr1Os2.4Ru1.6Sb12,1.16,heavy-Fermion
La0.967Pr0.033Tl3,1.16,heavy-Fermion
Pb0.989Tl0.011Te1,1.16,others
Pr1Os0.2Ru3.8Sb12,1.16,heavy-Fermion
U0.99Gd0.01Pd2Al3,1.16,heavy-Fermion
Th1,1.161429,others
Ta1Se0.8Te1.2,1.165,others
Ga0.58Sb0.42,1.17,others
Er1Pd2Sn1,1.17,heavy-Fermion
Nb2Pd1S3Se2,1.17,others
Dy1Rh0.8Ir3.2B4,1.17,heavy-Fermion
Yb1Pd2Ge2,1.17,heavy-Fermion
Au0.499Ga0.501,1.17,others
N0.6Ti1,1.17,others
Pr0.4La0.6Os4Sb12,1.172,heavy-Fermion
Cu40Zr60,1.173333,others
La1N1,1.175,heavy-Fermion
La1Pb1.5Sn1.5,1.18,heavy-Fermion
Os0.432Re0.568,1.18,others
Rh0.8Y0.2,1.18,others
Ir1Te3,1.18,others
Th0.99975U0.025,1.182,others
Cr0.2V0.8,1.186667,others
La1Tl0.75Sn2.25,1.19,heavy-Fermion
Ce0.5Yb0.5Co1In5,1.19,others
Pt1Sn4,1.19,others
Ce0.85Yb0.15Co1In5,1.19,heavy-Fermion
La1In1.5Sn1.5,1.19,heavy-Fermion
As3Sn4,1.195,others
La1Ir2Si2,1.198333,heavy-Fermion
Al1Pb1,1.2,others
Ag0.1In0.9Te1,1.2,others
U1Pd1.98Al3,1.2,heavy-Fermion
U0.85La0.15Pd2Al3,1.2,heavy-Fermion
Er4Rh6Sn19,1.2,heavy-Fermion
Bi1Pd1Te1,1.2,others
Mo0.006U0.944,1.2,others
Nb0.97Cr0.03N1,1.2,others
In3Te4,1.2,others
La1.85Sr0.15Cu0.9725Zn0.0275O4,1.2,cuprate
I2,1.2,others
Pd0.5Ag0.5Th2,1.2,others
Mn0.01Ti0.99,1.2,others
Ce1Rh0.3Ir0.7In5,1.2,heavy-Fermion
Ce1Rh1In4.84Sn0.16,1.2,heavy-Fermion
Ta1Se1.6Te0.4,1.2,others
Nb0.99Cr0.01N1,1.2,others
Ho0.0422La0.9578,1.2,others
Ta1Se1.5Te0.5,1.2,others
In0.045Sn0.955Te1.01,1.2,others
Lu1B2C2,1.2,heavy-Fermion
Au1Ga1,1.2,others
C1Pt2W3,1.2,others
Cr0.125Ru0.875,1.2,others
Cu70Sn30,1.2,others
Ge0.7Mo1,1.2,others
Hg2K1,1.2,others
Pd1Sb1Te1,1.2,others
U0.7La0.3Pd2Al3,1.2,heavy-Fermion
Nb2Pd0.67Se5,1.2,others
Ba1Ag0.5Si1.5,1.21,others
Bi1Pt1,1.21,others
Ce0.03La0.97,1.21,others
Bi0.1Pt1Sb0.9,1.21,others
Ce1Co1In4.92Sn0.08,1.22,heavy-Fermion
Mo0.15Nb0.68Pd0.17,1.22,others
P1Rh1,1.22,others
Pd50.93625Fe0.06375Sb49,1.22,others
Pb0.99Tl0.01Te1,1.22,others
Sn0.96In0.04Te1,1.22,others
Ce0.9La0.1Co1In5,1.22,heavy-Fermion
Pt0.3Ta0.7,1.225,others
La1Ni1Si1,1.23,heavy-Fermion
Pd45.9Ni5.1Sb49,1.23,others
U1Ru2Si2,1.231538,heavy-Fermion
Nb1Pt1Si1,1.24,others
Er1Pd1Bi1,1.24,heavy-Fermion
Au0.2Pd1.8In1Y1,1.24,others
P3Sn4,1.24,others
La2.25Pr0.75Tl1,1.24,heavy-Fermion
Au1Zn3,1.245,others
La98Lu0.815Tb1.185,1.248,others
U0.89Mo0.11,1.25,others
Au0.988Pd0.012Ga2,1.25,others
Pd1Sb2,1.25,others
Au1Sn1,1.25,others
Th0.5Y0.5,1.25,others
Sc4Ir6Sn19,1.25,others
Tc0.1W0.9,1.25,others
Er4Os6Sn19,1.25,heavy-Fermion
La1Pd2Ge1.9Sn0.1,1.25,heavy-Fermion
Sr1Pd2Sb2,1.25,others
Ce0.65Pr0.35Ru2,1.25,heavy-Fermion
Ce1Ru3Si2,1.25,heavy-Fermion
Al1,1.254033,others
Pt1V3.5,1.26,others
Fe0.5Co0.5Zr2,1.26,others
La0.8Y0.2Ni1C2,1.26,others
Er0.95Y0.05Pd2Sn1,1.26,heavy-Fermion
Ho1Rh0.8Ir3.2B4,1.26,heavy-Fermion
Cu1Rh1.7Sn0.3Se4,1.26,others
Pr1Pt4Ge10Sb2,1.27,heavy-Fermion
Pr0.7Nd0.3Os4Sb12,1.27,heavy-Fermion
Ca1Pd2As2,1.27,others
Ru0.4Rh0.6P1,1.27,others
Lu0.275Rh0.725,1.27,others
Tm5Rh2.4Co3.6Sn18,1.27,heavy-Fermion
La0.9795Sm0.0205,1.27,others
Sn0.95In0.05Te1,1.273333,others
La1Pt0.1Ni0.9Si1,1.275,heavy-Fermion
Am1,1.2775,others
La0.72Ce0.28Ru2,1.278,heavy-Fermion
U0.9Th0.1Pd2Al3,1.28,heavy-Fermion
La0.6Y0.4,1.29,others
Pd0.6W0.4,1.29,others
Dy1Rh0.56Ir3.44B4,1.29,heavy-Fermion
Al0.9Li0.1,1.29,others
Rh0.005Ti0.995,1.295,others
C1Re0.01W1,1.3,others
Sb2Yb1,1.3,heavy-Fermion
Mo3Si1.3,1.3,others
La1Pd2Sb2,1.3,heavy-Fermion
Ca2Pt3Si5,1.3,others
Yb1Sb2,1.3,heavy-Fermion
Er1Os1.1Sn2.7,1.3,heavy-Fermion
Al2N1Nb3,1.3,others
Na0.5Nb1S2,1.3,others
Ni0.1Pd0.9Te2,1.3,others
La0.4Ce0.6Ru2,1.3,heavy-Fermion
Ho0.8La0.2Ni2B2C1,1.3,heavy-Fermion
Ta0.025Ti0.975,1.3,others
Cd0.04Cu0.96S2,1.3,others
Y4Ru6Sn19,1.3,others
Y1Rh1.1Sn3.1,1.3,others
Cd0.06Cu0.94Se2,1.3,others
Au0.374Te0.626,1.3,others
K2In1Mo15Se19,1.3,others
Be13Ru1,1.3,others
Sr1Ga1Ge1,1.3,others
La0.05Th0.95,1.3,others
Ge2Sc1,1.3,others
Cu1Te2,1.3,others
Cr0.5Ru0.5,1.3,others
La1Pt2Ge1.8Sn0.2,1.3,heavy-Fermion
Ce1Pd1Bi1,1.3,heavy-Fermion
Rh0.04Sc0.05Ti0.91,1.3,others
C0.6Pd1,1.3,others
Cd1Hg1,1.306667,others
Co1Si2,1.306667,others
Ce0.925La0.075Co1In5,1.31,heavy-Fermion
Cr0.8Re0.2,1.31,others
Ti1Ru1P1,1.315,others
Ce1Cu2Ge2,1.32,heavy-Fermion
Sn19Er4Rh6,1.32,heavy-Fermion
La1.14Nb1Se3.14,1.32,others
Pb1.9Rh1,1.32,others
Pd1Tl2,1.32,others
Pb0.987Tl0.013Te1,1.32,others
Rh0.8Ru0.2Se2,1.33,others
Mo0.59Si0.41,1.34,others
Al2Si2U1,1.34,heavy-Fermion
K0.42W1O3,1.34,others
Sc1Os1B2,1.34,others
Mo0.2Nb0.608Pd0.192,1.34,others
Mo1Si0.7,1.34,others
La0.8Pr0.2Pb3,1.34,heavy-Fermion
Rh1Zr1,1.35,others
Ti0.33Zr0.66,1.35,others
Pt0.52W0.48,1.35,others
Pd50.99745Cr0.00255Sb49,1.35,others
B0.978C0.022Si1,1.35,others
Au1Ge1,1.35,others
Zr55Cu30Al10Ni5,1.35,others
Be2Ru1,1.35,others
Ga3Nb5,1.35,others
Pb0.9875Tl0.0125Te1,1.35,others
Os0.362Re0.638,1.35,others
Ce1Co1In4.5Cd0.5,1.35,heavy-Fermion
Y5Rh4Ge10,1.35,others
Ca1Si1.9,1.35,others
Au0.388Ga0.612,1.355,others
Sn0.92In0.08Te1,1.355,others
Cr0.25V0.75,1.36,others
Cu0.3Zn0.7Ir2S4,1.36,others
Ta0.78W0.22,1.36,others
Ti0.3Zr0.7,1.36,others
Ti0.66Zr0.33,1.36,others
In0.06Sn0.94Te1.01,1.36,others
Er1Rh1.1Sn3.6,1.36,heavy-Fermion
Pt1V2.5,1.36,others
Au1Te2,1.366667,others
La1Tl2.19Pb0.81,1.37,heavy-Fermion
Ti0.65Zr0.35,1.37,others
Be2Rh1,1.37,others
Ca1Si2.2,1.37,others
U6Co0.5Ni0.5,1.37,others
Eu1,1.375,others
Au0.427Ga0.573,1.378,others
Ba1Ni2Ge0.8P1.2,1.38,others
Y1Ru1B4,1.38,others
Ce1Rh0.23Co0.77In5,1.38,heavy-Fermion
Hf1Ti1C1,1.38,others
Nb1O1,1.38,others
Pb0.985Tl0.005Na0.01Te1,1.38,others
La0.987Tb0.013,1.38,others
Ce1Rh0.35Co0.65In5,1.38,heavy-Fermion
Pb0.986Tl0.014Te1,1.38,others
La0.996Gd0.004Al2,1.38,heavy-Fermion
Tm2Fe3Si5,1.3825,heavy-Fermion
Ir0.33V2.67,1.39,others
Ir1V2,1.39,others
As1Ni0.12Pd0.88,1.39,others
As0.5Ni0.06Pd0.44,1.39,others
Ag1Bi1,1.39,others
Ce0.837Yb0.163Co1In5,1.4,heavy-Fermion
Sn1O1,1.4,others
Ce1Rh0.5Co0.5In5,1.4,heavy-Fermion
Sr0.2W1Se2,1.4,others
Sc4Ir6Ge19,1.4,others
In4Sb1Te3,1.4,others
Fe0.75Ni0.25U6,1.4,heavy-Fermion
Cu4K1S3,1.4,others
Ho1Os1.2Sn2.5,1.4,heavy-Fermion
Pb0.985Tl0.015Te1,1.4,others
Pr1Pt4Ge9Sb3,1.4,heavy-Fermion
Tb1Os1.5Sn2.6,1.4,heavy-Fermion
Rh0.91Ti0.04Y0.05,1.4,others
Pd2Y0.8Dy0.2Sn1,1.4,others
Y1Rh2Si2,1.4,others
Y1Ru4B4,1.4,others
Zr2Co0.15Ni0.85,1.4,others
Re0.6Ta0.4,1.4,others
Th0.95Y0.05,1.4,others
Ti0.975V0.025,1.4,others
Y1Os1B4,1.4,others
Br2,1.4,others
Tb4Os6Sn19,1.4,heavy-Fermion
Ge1U7,1.4,heavy-Fermion
La3Pd5Si1,1.4,heavy-Fermion
Pr1Pt4Ge8Sb4,1.4,heavy-Fermion
Ca0.1O3W1,1.4,others
Gd1.2Mo6S8,1.4,others
Ge0.5Pt0.5,1.4,others
B0.039C0.961Si1,1.4,others
Ni0.05Pd0.95Te2,1.4,others
Ba1Pb0.85Sb0.15O3,1.4,others
Cu0.05Ti1Se2,1.4,others
Ho4Os6Sn19,1.4,heavy-Fermion
Mo3Si1,1.402,others
Ir1Nb3,1.4075,others
C8Rb1Hg1,1.41,others
Ce1Co0.875Ni0.125In5,1.41,heavy-Fermion
Ni19.5Zr78Mn2.5,1.41,others
U2Pt0.95Rh0.05C2,1.41,others
Sr1Ni2P2,1.415,others
Sb1,1.416667,others
Sn0.588Ge0.252In0.16Te1,1.42,others
Ce0.25La0.75Ru2,1.42,heavy-Fermion
Ce1Rh0.3Co0.7In5,1.42,heavy-Fermion
Nd0.4Ce0.85Co1In5,1.42,heavy-Fermion
La0.9Nd0.1Pt1Si1,1.42,heavy-Fermion
La0.9911Tb0.0089Al2,1.425,heavy-Fermion
Si1C1,1.425,others
Eu3Bi2S4F4,1.425,others
In2Mo6Se6,1.425,others
Ir0.98Pt0.02Te2,1.4275,others
Sb1Sn1,1.43,others
Rb1Hg1C8,1.43,others
Ce1Rh0.4Co0.6In5,1.43,heavy-Fermion
In0.05Sn0.95Te1.01,1.43,others
La1Pt2Si2,1.4325,heavy-Fermion
Er1.2Mo6S8,1.433333,others
Er0.08La0.92,1.435,others
La1Pd2Ge1.92Sn0.08,1.44,heavy-Fermion
Ag7H1F2O8,1.44,others
Pd0.49Sb0.51,1.44,others
Ta1Se1Te1,1.445,others
H0.827Pd1,1.449,others
Pt0.5W0.5,1.45,others
Th1Ir1.2Ru0.8,1.45,heavy-Fermion
Bi1Pt1Se1,1.45,others
Al1Ce0.0165La3,1.45,heavy-Fermion
Mo0.1Nb0.72Pd0.18,1.45,others
In0.08Sn0.92Te1.01,1.45,others
La0.76Th0.24Pb3,1.46,heavy-Fermion
Pd50.9745Mn0.0255Sb49,1.46,others
Re0.64Ta0.36,1.46,others
V0.81Cr0.09Al0.1,1.46,others
U2Pt1C2,1.46,others
Al0.131Cr0.088V0.781,1.46,others
La0.76Ce0.24Ru2,1.468,heavy-Fermion
Be17Nb2,1.47,others
C2Pt1U2,1.47,others
As1Ni0.25Pd0.75,1.47,others
Be0.95Ru0.05,1.47,others
La1Ir1Si3,1.473333,heavy-Fermion
Ba24Si100,1.475,others
Tm1Ir3.6Rh0.4B4,1.48,heavy-Fermion
Au0.2Te0.8,1.48,others
La7Pd3,1.48,heavy-Fermion
Co0.03V0.97,1.48,others
Rh2Y3,1.48,others
Pd0.5Sb0.5,1.48,others
La0.1Th0.9,1.48,others
La1Te1,1.48,others
Be0.9Ni0.1,1.48,others
Pr0.75Nd0.25Os4Sb12,1.48,heavy-Fermion
Sn0.855Ge0.095In0.05Te1,1.48,others
Al20.3V20,1.49,others
Re0.1Ta0.9,1.49,others
Ti1.38V1.62Sb1,1.49,others
Y1In1.71Sn1.29,1.49,others
La2.4Pr0.6Se4,1.49,others
Al20.3V2,1.49,others
Pr1Os3.2Ru0.8Sb12,1.49,heavy-Fermion
Pd0.95Ni0.05H0.86,1.49,others
Nb0.72Pd0.18W0.1,1.5,others
Lu4Co6Sn19,1.5,heavy-Fermion
Lu4.93Yb0.07Ir4Si10,1.5,heavy-Fermion
Bi4Sr4Ca0.5Tm1.5Cu4O16.91,1.5,cuprate
Ag0.45Ge0.55,1.5,others
Nb0.025Ti0.975,1.5,others
La1Ir2Ge2,1.5,heavy-Fermion
Ag7F2H1O8,1.5,others
Al0.999Fe0.001,1.5,others
La1.84Ce0.16Cu1O4,1.5,cuprate
Co0.96Mo0.04U6,1.5,heavy-Fermion
Ni0.1Zr0.9,1.5,others
Tc0.1V0.9,1.5,others
Ce1Rh0.6Co0.4In5,1.5,heavy-Fermion
Sc4Os6Sn19,1.5,others
Sb3Zr5,1.5,others
Pd49.75Ni0.25Sb50,1.5,others
Os0.1W0.9,1.5,others
Sr1Pd1Ge3,1.5,others
La1Tl1.5Sn1.5,1.5,heavy-Fermion
Al0.39Mg0.61,1.5,others
Be5Ir1,1.5,others
La0.9989Ce0.0011Pt1Si1,1.5,heavy-Fermion
N0.906Zr1,1.5,others
Eu1Th3.4Ru0.6B4,1.5,heavy-Fermion
Cu0.044Ti1Se2,1.5,others
In2Mo15Se19,1.5,others
Fe1Te1,1.5,iron-based
K0.4O3W1,1.5,others
B105,1.5,others
La1Pt3P1,1.5,heavy-Fermion
Sr2Ru1O4,1.5,others
Th1Ir2Ge2,1.51,heavy-Fermion
Os3Th7,1.51,heavy-Fermion
Th0.67Nd0.33Ru2,1.51,heavy-Fermion
Th0.9Y0.1,1.51,others
Au0.98Pd0.02Ga2,1.51,others
Bi0.3Zr0.7,1.51,others
U1Pd2Al2.94Ga0.06,1.51,heavy-Fermion
Bi0.3Zn0.7,1.51,others
Au0.098Pd0.02Ga2,1.51,others
Ga0.3V2Al20,1.5175,others
Pr0.8Nd0.2Os4Sb12,1.52,heavy-Fermion
H0.12Nb0.8Pd0.2,1.52,others
Os0.01Zr0.99,1.52,others
Tl3Y1,1.52,others
Ir3Th7,1.52,heavy-Fermion
La1Pt1Si3,1.52,heavy-Fermion
Ce1Ir0.75Co0.25In5,1.52,heavy-Fermion
Zr1Rh1P1,1.525,others
Pr0.7La0.3Os4Sb12,1.528,heavy-Fermion
Y0.5Th0.5Ru3B2,1.53,others
Mo0.1Nb0.765Pd0.135,1.53,others
Ga0.1V2Al20,1.53,others
Ga0.05V2Al20,1.53,others
Pr1Os3.4Ru0.6Sb12,1.53,heavy-Fermion
Ce1Ir1Si3,1.53,heavy-Fermion
Th0.65Y0.35,1.53,others
Ga0.15V2Al20,1.53,others
Cu1S2,1.5325,others
Ce1Bi1S2O1,1.533333,others
Te1Y1,1.535,others
Au0.22Te0.78,1.54,others
Pa0.75Zr0.25,1.54,others
Os0.3Re0.7,1.54,others
Ni2Nb1Ga1,1.54,others
Pr0.6La0.4Os4Sb12,1.542,heavy-Fermion
Lu1Ru2,1.545,heavy-Fermion
Cr1,1.55,others
Al1N1,1.55,others
Si2Sr1,1.55,others
Ir2Sc1,1.55,others
In0.87Te1,1.55,others
Ge3Te4,1.55,others
Mo0.67Zr0.33,1.56,others
B1Ta2,1.56,others
Pd49.75Cu0.25Sb50,1.56,others
Au0.976Pd0.024Ga2,1.56,others
Au0.18Te0.82,1.56,others
Pd50.745Sc0.255Sb49,1.56,others
Ce1Rh0.29Co0.71In5,1.56,heavy-Fermion
Ce1Co1In4.94Sn0.06,1.565,heavy-Fermion
La1Tl3,1.566667,heavy-Fermion
Y1Pt2Si2,1.57,others
Ce1Rh0.2Co0.8In5,1.57,heavy-Fermion
Ge1.78La1,1.57,heavy-Fermion
Pd50.745Ru0.255Sb49,1.57,others
Pd49.75Co0.25Sb50,1.57,others
Ca0.67Pt3B2,1.57,others
Tm5Rh3.6Co2.4Sn18,1.57,heavy-Fermion
Re0.65Ta0.35,1.58,others
Pt1Tl2,1.58,others
Pd0.56W0.44,1.58,others
Eu0.0153La0.9847,1.58,others
La3Ru2Sn13,1.58,heavy-Fermion
Au0.35Te0.65,1.58,others
Pd1Sb1,1.58,others
Cu1S1,1.585,others
Ta1Se1.2Te0.8,1.585,others
Au0.281Ga0.719,1.587,others
Au0.2Ga0.8,1.587,others
Y2Fe3Si5,1.595,others
B2Os1,1.5975,others
Nd1Pt1.5Au0.6B2C1,1.6,heavy-Fermion
Mn0.33Ni0.67U6,1.6,heavy-Fermion
La5Si3,1.6,heavy-Fermion
La1Si2,1.6,heavy-Fermion
Pr1Ni1As1H0.06O0.94,1.6,others
Ho1Rh2.4Ru1.6B4,1.6,heavy-Fermion
Er0.9Y0.1Pd2Sn1,1.6,heavy-Fermion
Ce1Co0.5Rh0.5In5,1.6,heavy-Fermion
Ce0.9La0.1Rh1In5,1.6,heavy-Fermion
Al2Ge2U1,1.6,heavy-Fermion
Fe0.02Re0.98,1.6,others
Gd1Mo6S8,1.6,others
Ir0.33V0.67,1.6,others
Ce0.01Y0.99,1.6,others
Ni1Sm1,1.6,heavy-Fermion
Ca1Hg1,1.6,others
Tm1Ni1.88Co0.24B2C1,1.6,heavy-Fermion
Sr1Fe1.9Pt0.1As2,1.6,iron-based
Nb1.71V1.29Au1,1.6,others
Ca1Hg3,1.6,others
Cu0.9Co1.9S4,1.6,others
Dy1Mo6S8,1.6,others
Ir0.04Ti0.96,1.6,others
Y0.95Ce0.05B6,1.6,others
Y0.5La0.5B6,1.6,others
Sn0.6175Pb0.3325In0.05Te1,1.6,others
Sn0.057V0.943,1.6,others
Rh0.015Ti0.985,1.6,others
Pr1Os3.6Ru0.4Sb12,1.6,heavy-Fermion
Pd50.745Nb0.255Sb49,1.6,others
Pr1Os4Sb12,1.60125,heavy-Fermion
La98Lu0.877Tb1.123,1.602,others
La98Lu0.934Tb1.066,1.608,others
Sn0.9405Ge0.0095In0.05Te1,1.61,others
Pd50.745Ti0.255Sb49,1.61,others
Pd1Te2,1.61,others
La0.95Gd0.05Ru2,1.61,heavy-Fermion
Ir2Y3,1.61,others
La0.992Tb0.008Al2,1.61,heavy-Fermion
Pb0.3325Sn0.6175In0.05Te1,1.61,others
Pb0.99Tl0.005Na0.005Te1,1.61,others
Ti0.5Zr0.5,1.6125,others
Tb1.2Mo6S8,1.613333,others
Au0.278Ga0.722,1.615,others
La1Rh5,1.62,heavy-Fermion
Hg2Na1,1.62,others
Rh0.03Ti0.97,1.62,others
Au3Te5,1.62,others
Cu1S1Se1,1.625,others
Ba6Nb10O30,1.625,others
C1Ta2,1.63,others
Pd2.2S1,1.63,others
Au0.293Ga0.707,1.63,others
